Repository: Iwanap1/SootOxidationPINN

File: data/base_dataframes/experiments.csv (part 1 of 21)
_id,note,tight_contact,NO_ppm,O2_vol%,SO2_ppm,H2O_ppm,soot_supplier,soot_name,soot_surface_area,mass_soot,mass_catalyst,soot_to_catalyst_mass_ratio,total_mass_g,mass_silica_beads,ramp_rate_C_min,start_temp,gas_flow_ml_min,soot_oxidation_T_max,material_id,doi,has_NOx,has_soot,temperature,soot_oxidation_co_concentration_ppm,soot_oxidation_conversion,soot_oxidation_co2_concentration_%,no2_%_of_nox,NO2_ppm,soot_oxidation_co2_concentration_ppm,no_ppm,no2_ppm,nox_ppm,total_nox_conversion_%,soot_oxidation_co2_selectivity,soot_oxidation_cox_concentration_ppm,conversion_calculated_from,soot_oxidation_cox_concentration_%,n2_ppm
6a7d9fab7bffe6ebe23a3f9f,soot_oxidation_with_no,0.0,550.0,10.0,,,Degussa,Printex-U,,0.005,0.045,1:9,0.05,0.15,5,,100,,6a7d9f997bffe6ebe23a3f1c,10.1016/j.apcatb.2017.12.048,True,True,350.0,43.93350143168511,4.373037739475876,0.03407884344287698,,,,,,,,,,,,
6a7d9fab7bffe6ebe23a3f9f,soot_oxidation_with_no,0.0,550.0,10.0,,,Degussa,Printex-U,,0.005,0.045,1:9,0.05,0.15,5,,100,,6a7d9f997bffe6ebe23a3f1c,10.1016/j.apcatb.2017.12.048,True,True,400.0,147.15586136159664,12.270135195745498,0.14017256376161003,,,,,,,,,,,,
6a7d9fab7bffe6ebe23a3f9f,soot_oxidation_with_no,0.0,550.0,10.0,,,Degussa,Printex-U,,0.005,0.045,1:9,0.05,0.15,5,,100,,6a7d9f997bffe6ebe23a3f1c,10.1016/j.apcatb.2017.12.048,True,True,450.0,249.83973674088637,40.23515089382969,0.32871297027624197,,,,,,,,,,,,
6a7d9fab7bffe6ebe23a3f9f,soot_oxidation_with_no,0.0,550.0,10.0,,,Degussa,Printex-U,,0.005,0.045,1:9,0.05,0.15,5,,100,,6a7d9f997bffe6ebe23a3f1c,10.1016/j.apcatb.2017.12.048,True,True,500.0,109.89785888285824,81.36092778881272,0.29633776906849557,,,,,,,,,,,,
6a7d9fab7bffe6ebe23a3f9f,soot_oxidation_with_no,0.0,550.0,10.0,,,Degussa,Printex-U,,0.005,0.045,1:9,0.05,0.15,5,,100,,6a7d9f997bffe6ebe23a3f1c,10.1016/j.apcatb.2017.12.048,True,True,550.0,21.868455916919515,97.5780098673672,0.03966367062916786,,,,,,,,,,,,
6a7d9fab7bffe6ebe23a3f9f,soot_oxidation_with_no,0.0,550.0,10.0,,,Degussa,Printex-U,,0.005,0.045,1:9,0.05,0.15,5,,100,,6a7d9f997bffe6ebe23a3f1c,10.1016/j.apcatb.2017.12.048,True,True,600.0,1.9188854224539398,98.62882040110206,0.0011697543515861665,,,,,,,,,,,,
6a7d9fab7bffe6ebe23a3f9f,soot_oxidation_with_no,0.0,550.0,10.0,,,Degussa,Printex-U,,0.005,0.045,1:9,0.05,0.15,5,,100,,6a7d9f997bffe6ebe23a3f1c,10.1016/j.apcatb.2017.12.048,True,True,650.0,3.047138766613955,99.37207663228038,0.00013197228581997777,,,,,,,,,,,,
6a7d9fab7bffe6ebe23a3fa0,soot_oxidation_without_no,0.0,,10.0,,,Degussa,Printex-U,,0.005,0.045,1:9,0.05,0.15,5,,100,,6a7d9f997bffe6ebe23a3f1c,10.1016/j.apcatb.2017.12.048,False,True,350.0,17.778639772433408,2.1267545725223047,0.007399632642351266,,,,,,,,,,,,
6a7d9fab7bffe6ebe23a3fa0,soot_oxidation_without_no,0.0,,10.0,,,Degussa,Printex-U,,0.005,0.045,1:9,0.05,0.15,5,,100,,6a7d9f997bffe6ebe23a3f1c,10.1016/j.apcatb.2017.12.048,False,True,400.0,27.256271011119736,4.603605666982942,0.024521123064812547,,,,,,,,,,,,
6a7d9fab7bffe6ebe23a3fa0,soot_oxidation_without_no,0.0,,10.0,,,Degussa,Printex-U,,0.005,0.045,1:9,0.05,0.15,5,,100,,6a7d9f997bffe6ebe23a3f1c,10.1016/j.apcatb.2017.12.048,False,True,450.0,53.95655546935609,13.172790629192162,0.10272894253476768,,,,,,,,,,,,
6a7d9fab7bffe6ebe23a3fa0,soot_oxidation_without_no,0.0,,10.0,,,Degussa,Printex-U,,0.005,0.045,1:9,0.05,0.15,5,,100,,6a7d9f997bffe6ebe23a3f1c,10.1016/j.apcatb.2017.12.048,False,True,500.0,51.12490302560124,35.46445047933776,0.2134479139333508,,,,,,,,,,,,
6a7d9fab7bffe6ebe23a3fa0,soot_oxidation_without_no,0.0,,10.0,,,Degussa,Printex-U,,0.005,0.045,1:9,0.05,0.15,5,,100,,6a7d9f997bffe6ebe23a3f1c,10.1016/j.apcatb.2017.12.048,False,True,550.0,33.51435221101629,63.393645911723326,0.2498360010495933,,,,,,,,,,,,
6a7d9fab7bffe6ebe23a3fa0,soot_oxidation_without_no,0.0,,10.0,,,Degussa,Printex-U,,0.005,0.045,1:9,0.05,0.15,5,,100,,6a7d9f997bffe6ebe23a3f1c,10.1016/j.apcatb.2017.12.048,False,True,600.0,26.36410654253943,87.92984981840787,0.14187221201784306,,,,,,,,,,,,
6a7d9fab7bffe6ebe23a3fa0,soot_oxidation_without_no,0.0,,10.0,,,Degussa,Printex-U,,0.005,0.045,1:9,0.05,0.15,5,,100,,6a7d9f997bffe6ebe23a3f1c,10.1016/j.apcatb.2017.12.048,False,True,650.0,2.133436772692008,99.29980695612343,0.030129887168722128,,,,,,,,,,,,
6a7d9fab7bffe6ebe23a3fa1,no_oxidation_constant_ramp,,550.0,10.0,,,,,,0.0,0.045,,0.045,0.15,5,,100,,6a7d9f997bffe6ebe23a3f1c,10.1016/j.apcatb.2017.12.048,True,False,217.94522547064258,,,,18.10442421772405,,,,,,,,,,,
6a7d9fab7bffe6ebe23a3fa1,no_oxidation_constant_ramp,,550.0,10.0,,,,,,0.0,0.045,,0.045,0.15,5,,100,,6a7d9f997bffe6ebe23a3f1c,10.1016/j.apcatb.2017.12.048,True,False,238.35189959624458,,,,17.84268441787801,,,,,,,,,,,
6a7d9fab7bffe6ebe23a3fa1,no_oxidation_constant_ramp,,550.0,10.0,,,,,,0.0,0.045,,0.045,0.15,5,,100,,6a7d9f997bffe6ebe23a3f1c,10.1016/j.apcatb.2017.12.048,True,False,256.41630588120836,,,,18.87062446225604,,,,,,,,,,,
6a7d9fab7bffe6ebe23a3fa1,no_oxidation_constant_ramp,,550.0,10.0,,,,,,0.0,0.045,,0.045,0.15,5,,100,,6a7d9f997bffe6ebe23a3f1c,10.1016/j.apcatb.2017.12.048,True,False,276.8910833292796,,,,18.76284925055473,,,,,,,,,,,
6a7d9fab7bffe6ebe23a3fa1,no_oxidation_constant_ramp,,550.0,10.0,,,,,,0.0,0.045,,0.045,0.15,5,,100,,6a7d9f997bffe6ebe23a3f1c,10.1016/j.apcatb.2017.12.048,True,False,296.7237437369266,,,,13.307974459991843,,,,,,,,,,,
6a7d9fab7bffe6ebe23a3fa1,no_oxidation_constant_ramp,,550.0,10.0,,,,,,0.0,0.045,,0.045,0.15,5,,100,,6a7d9f997bffe6ebe23a3f1c,10.1016/j.apcatb.2017.12.048,True,False,316.1356229021744,,,,10.556536702440786,,,,,,,,,,,
6a7d9fab7bffe6ebe23a3fa1,no_oxidation_constant_ramp,,550.0,10.0,,,,,,0.0,0.045,,0.045,0.15,5,,100,,6a7d9f997bffe6ebe23a3f1c,10.1016/j.apcatb.2017.12.048,True,False,336.70039402636564,,,,17.148032423130918,,,,,,,,,,,
6a7d9fab7bffe6ebe23a3fa1,no_oxidation_constant_ramp,,550.0,10.0,,,,,,0.0,0.045,,0.045,0.15,5,,100,,6a7d9f997bffe6ebe23a3f1c,10.1016/j.apcatb.2017.12.048,True,False,357.2943522887581,,,,47.12131503871757,,,,,,,,,,,
6a7d9fab7bffe6ebe23a3fa1,no_oxidation_constant_ramp,,550.0,10.0,,,,,,0.0,0.045,,0.045,0.15,5,,100,,6a7d9f997bffe6ebe23a3f1c,10.1016/j.apcatb.2017.12.048,True,False,376.55543123996694,,,,59.437576416247786,,,,,,,,,,,
6a7d9fab7bffe6ebe23a3fa1,no_oxidation_constant_ramp,,550.0,10.0,,,,,,0.0,0.045,,0.045,0.15,5,,100,,6a7d9f997bffe6ebe23a3f1c,10.1016/j.apcatb.2017.12.048,True,False,396.5315950771027,,,,60.24181497079201,,,,,,,,,,,
6a7d9fab7bffe6ebe23a3fa1,no_oxidation_constant_ramp,,550.0,10.0,,,,,,0.0,0.045,,0.045,0.15,5,,100,,6a7d9f997bffe6ebe23a3f1c,10.1016/j.apcatb.2017.12.048,True,False,417.0987984628107,,,,53.65665896843726,,,,,,,,,,,
6a7d9fab7bffe6ebe23a3fa1,no_oxidation_constant_ramp,,550.0,10.0,,,,,,0.0,0.045,,0.045,0.15,5,,100,,6a7d9f997bffe6ebe23a3f1c,10.1016/j.apcatb.2017.12.048,True,False,437.7997762319404,,,,47.50169813883983,,,,,,,,,,,
6a7d9fab7bffe6ebe23a3fa1,no_oxidation_constant_ramp,,550.0,10.0,,,,,,0.0,0.045,,0.045,0.15,5,,100,,6a7d9f997bffe6ebe23a3f1c,10.1016/j.apcatb.2017.12.048,True,False,456.30442185143744,,,,43.30752162296789,,,,,,,,,,,
6a7d9fab7bffe6ebe23a3fa1,no_oxidation_constant_ramp,,550.0,10.0,,,,,,0.0,0.045,,0.045,0.15,5,,100,,6a7d9f997bffe6ebe23a3f1c,10.1016/j.apcatb.2017.12.048,True,False,476.8983801138298,,,,40.178417787438306,,,,,,,,,,,
6a7d9fab7bffe6ebe23a3fa1,no_oxidation_constant_ramp,,550.0,10.0,,,,,,0.0,0.045,,0.045,0.15,5,,100,,6a7d9f997bffe6ebe23a3f1c,10.1016/j.apcatb.2017.12.048,True,False,496.3491754633458,,,,37.030294796902595,,,,,,,,,,,
6a7d9fab7bffe6ebe23a3fa1,no_oxidation_constant_ramp,,550.0,10.0,,,,,,0.0,0.045,,0.045,0.15,5,,100,,6a7d9f997bffe6ebe23a3f1c,10.1016/j.apcatb.2017.12.048,True,False,515.6856545215742,,,,34.39297196938821,,,,,,,,,,,
6a7d9fab7bffe6ebe23a3fa1,no_oxidation_constant_ramp,,550.0,10.0,,,,,,0.0,0.045,,0.045,0.15,5,,100,,6a7d9f997bffe6ebe23a3f1c,10.1016/j.apcatb.2017.12.048,True,False,536.9922654083767,,,,32.18856133677488,,,,,,,,,,,
6a7d9fab7bffe6ebe23a3fa2,soot_oxidation_with_no,0.0,550.0,10.0,,,Degussa,Printex-U,,0.005,0.045,1:9,0.05,0.15,5,,100,,6a7d9f997bffe6ebe23a3f1d,10.1016/j.apcatb.2017.12.048,True,True,350.0,19.585509976877617,1.7011597360158903,0.003689225262694833,,,,,,,,,,,,
6a7d9fab7bffe6ebe23a3fa2,soot_oxidation_with_no,0.0,550.0,10.0,,,Degussa,Printex-U,,0.005,0.045,1:9,0.05,0.15,5,,100,,6a7d9f997bffe6ebe23a3f1d,10.1016/j.apcatb.2017.12.048,True,True,400.0,37.27412862892866,3.649003652207343,0.021913398186380852,,,,,,,,,,,,
6a7d9fab7bffe6ebe23a3fa2,soot_oxidation_with_no,0.0,550.0,10.0,,,Degussa,Printex-U,,0.005,0.045,1:9,0.05,0.15,5,,100,,6a7d9f997bffe6ebe23a3f1d,10.1016/j.apcatb.2017.12.048,True,True,450.0,101.3231138134795,11.603767540206318,0.11755131422401292,,,,,,,,,,,,
6a7d9fab7bffe6ebe23a3fa2,soot_oxidation_with_no,0.0,550.0,10.0,,,Degussa,Printex-U,,0.005,0.045,1:9,0.05,0.15,5,,100,,6a7d9f997bffe6ebe23a3f1d,10.1016/j.apcatb.2017.12.048,True,True,500.0,183.80577203048728,29.775100916255525,0.24187520620669659,,,,,,,,,,,,
6a7d9fab7bffe6ebe23a3fa2,soot_oxidation_with_no,0.0,550.0,10.0,,,Degussa,Printex-U,,0.005,0.045,1:9,0.05,0.15,5,,100,,6a7d9f997bffe6ebe23a3f1d,10.1016/j.apcatb.2017.12.048,True,True,550.0,212.28483343324484,67.31915166271544,0.3632057267973725,,,,,,,,,,,,
6a7d9fab7bffe6ebe23a3fa2,soot_oxidation_with_no,0.0,550.0,10.0,,,Degussa,Printex-U,,0.005,0.045,1:9,0.05,0.15,5,,100,,6a7d9f997bffe6ebe23a3f1d,10.1016/j.apcatb.2017.12.048,True,True,600.0,14.871114156033215,97.16153008265522,0.08159486507833352,,,,,,,,,,,,
6a7d9fab7bffe6ebe23a3fa2,soot_oxidation_with_no,0.0,550.0,10.0,,,Degussa,Printex-U,,0.005,0.045,1:9,0.05,0.15,5,,100,,6a7d9f997bffe6ebe23a3f1d,10.1016/j.apcatb.2017.12.048,True,True,650.0,1.4601353087265494,99.02287435125264,0.001163755611321622,,,,,,,,,,,,
6a7d9fab7bffe6ebe23a3fa3,soot_oxidation_without_no,0.0,,10.0,,,Degussa,Printex-U,,0.005,0.045,1:9,0.05,0.15,5,,100,,6a7d9f997bffe6ebe23a3f1d,10.1016/j.apcatb.2017.12.048,False,True,350.0,14.442720455133184,1.6130615450053991,0.009626288659793814,,,,,,,,,,,,
6a7d9fab7bffe6ebe23a3fa3,soot_oxidation_without_no,0.0,,10.0,,,Degussa,Printex-U,,0.005,0.045,1:9,0.05,0.15,5,,100,,6a7d9f997bffe6ebe23a3f1d,10.1016/j.apcatb.2017.12.048,False,True,400.0,20.39048357900181,2.2609037070968183,0.01223582474226804,,,,,,,,,,,,
6a7d9fab7bffe6ebe23a3fa3,soot_oxidation_without_no,0.0,,10.0,,,Degussa,Printex-U,,0.005,0.045,1:9,0.05,0.15,5,,100,,6a7d9f997bffe6ebe23a3f1d,10.1016/j.apcatb.2017.12.048,False,True,450.0,40.67752779932764,4.394202139842281,0.028685567010309276,,,,,,,,,,,,
6a7d9fab7bffe6ebe23a3fa3,soot_oxidation_without_no,0.0,,10.0,,,Degussa,Printex-U,,0.005,0.045,1:9,0.05,0.15,5,,100,,6a7d9f997bffe6ebe23a3f1d,10.1016/j.apcatb.2017.12.048,False,True,500.0,82.85492629945695,11.140922029905441,0.10614046391752575,,,,,,,,,,,,
6a7d9fab7bffe6ebe23a3fa3,soot_oxidation_without_no,0.0,,10.0,,,Degussa,Printex-U,,0.005,0.045,1:9,0.05,0.15,5,,100,,6a7d9f997bffe6ebe23a3f1d,10.1016/j.apcatb.2017.12.048,False,True,550.0,115.63227307990691,31.69518699080587,0.24701675257731956,,,,,,,,,,,,
6a7d9fab7bffe6ebe23a3fa3,soot_oxidation_without_no,0.0,,10.0,,,Degussa,Printex-U,,0.005,0.045,1:9,0.05,0.15,5,,100,,6a7d9f997bffe6ebe23a3f1d,10.1016/j.apcatb.2017.12.048,False,True,600.0,240.78096715800362,68.79560252593005,0.3085051546391752,,,,,,,,,,,,
6a7d9fab7bffe6ebe23a3fa3,soot_oxidation_without_no,0.0,,10.0,,,Degussa,Printex-U,,0.005,0.045,1:9,0.05,0.15,5,,100,,6a7d9f997bffe6ebe23a3f1d,10.1016/j.apcatb.2017.12.048,False,True,650.0,295.88828549262996,94.42463108987992,0.11128221649484535,,,,,,,,,,,,
6a7d9fab7bffe6ebe23a3fa4,no_oxidation_constant_ramp,,550.0,10.0,,,,,,0.0,0.045,,0.045,0.15,5,,100,,6a7d9f997bffe6ebe23a3f1d,10.1016/j.apcatb.2017.12.048,True,False,220.45531935593715,,,,12.85332608794095,,,,,,,,,,,
6a7d9fab7bffe6ebe23a3fa4,no_oxidation_constant_ramp,,550.0,10.0,,,,,,0.0,0.045,,0.045,0.15,5,,100,,6a7d9f997bffe6ebe23a3f1d,10.1016/j.apcatb.2017.12.048,True,False,239.72369509169624,,,,12.359733731829914,,,,,,,,,,,
6a7d9fab7bffe6ebe23a3fa4,no_oxidation_constant_ramp,,550.0,10.0,,,,,,0.0,0.045,,0.045,0.15,5,,100,,6a7d9f997bffe6ebe23a3f1d,10.1016/j.apcatb.2017.12.048,True,False,260.16442087853284,,,,11.445002943440656,,,,,,,,,,,
6a7d9fab7bffe6ebe23a3fa4,no_oxidation_constant_ramp,,550.0,10.0,,,,,,0.0,0.045,,0.045,0.15,5,,100,,6a7d9f997bffe6ebe23a3f1d,10.1016/j.apcatb.2017.12.048,True,False,279.593325874398,,,,10.924240365892317,,,,,,,,,,,
6a7d9fab7bffe6ebe23a3fa4,no_oxidation_constant_ramp,,550.0,10.0,,,,,,0.0,0.045,,0.045,0.15,5,,100,,6a7d9f997bffe6ebe23a3f1d,10.1016/j.apcatb.2017.12.048,True,False,299.6643479106873,,,,10.562876420776163,,,,,,,,,,,
6a7d9fab7bffe6ebe23a3fa4,no_oxidation_constant_ramp,,550.0,10.0,,,,,,0.0,0.045,,0.045,0.15,5,,100,,6a7d9f997bffe6ebe23a3f1d,10.1016/j.apcatb.2017.12.048,True,False,320.76178430704863,,,,10.718652357016714,,,,,,,,,,,
6a7d9fab7bffe6ebe23a3fa4,no_oxidation_constant_ramp,,550.0,10.0,,,,,,0.0,0.045,,0.045,0.15,5,,100,,6a7d9f997bffe6ebe23a3f1d,10.1016/j.apcatb.2017.12.048,True,False,339.9255727975872,,,,11.395190870805592,,,,,,,,,,,
6a7d9fab7bffe6ebe23a3fa4,no_oxidation_constant_ramp,,550.0,10.0,,,,,,0.0,0.045,,0.045,0.15,5,,100,,6a7d9f997bffe6ebe23a3f1d,10.1016/j.apcatb.2017.12.048,True,False,359.99416257235976,,,,12.481999728297794,,,,,,,,,,,
6a7d9fab7bffe6ebe23a3fa4,no_oxidation_constant_ramp,,550.0,10.0,,,,,,0.0,0.045,,0.045,0.15,5,,100,,6a7d9f997bffe6ebe23a3f1d,10.1016/j.apcatb.2017.12.048,True,False,380.0943717468502,,,,13.519902187202835,,,,,,,,,,,
6a7d9fab7bffe6ebe23a3fa4,no_oxidation_constant_ramp,,550.0,10.0,,,,,,0.0,0.045,,0.045,0.15,5,,100,,6a7d9f997bffe6ebe23a3f1d,10.1016/j.apcatb.2017.12.048,True,False,399.4843605584472,,,,14.699089797581848,,,,,,,,,,,
6a7d9fab7bffe6ebe23a3fa4,no_oxidation_constant_ramp,,550.0,10.0,,,,,,0.0,0.045,,0.045,0.15,5,,100,,6a7d9f997bffe6ebe23a3f1d,10.1016/j.apcatb.2017.12.048,True,False,419.6429440093399,,,,17.12991894217271,,,,,,,,,,,
6a7d9fab7bffe6ebe23a3fa4,no_oxidation_constant_ramp,,550.0,10.0,,,,,,0.0,0.045,,0.045,0.15,5,,100,,6a7d9f997bffe6ebe23a3f1d,10.1016/j.apcatb.2017.12.048,True,False,439.7772048450649,,,,21.488022460716394,,,,,,,,,,,
6a7d9fab7bffe6ebe23a3fa4,no_oxidation_constant_ramp,,550.0,10.0,,,,,,0.0,0.045,,0.045,0.15,5,,100,,6a7d9f997bffe6ebe23a3f1d,10.1016/j.apcatb.2017.12.048,True,False,459.95038186505815,,,,27.85400534347688,,,,,,,,,,,
6a7d9fab7bffe6ebe23a3fa4,no_oxidation_constant_ramp,,550.0,10.0,,,,,,0.0,0.045,,0.045,0.15,5,,100,,6a7d9f997bffe6ebe23a3f1d,10.1016/j.apcatb.2017.12.048,True,False,480.15761054628587,,,,32.203052121541454,,,,,,,,,,,
6a7d9fab7bffe6ebe23a3fa4,no_oxidation_constant_ramp,,550.0,10.0,,,,,,0.0,0.045,,0.045,0.15,5,,100,,6a7d9f997bffe6ebe23a3f1d,10.1016/j.apcatb.2017.12.048,True,False,500.1653937831395,,,,32.63596431644251,,,,,,,,,,,
6a7d9fab7bffe6ebe23a3fa4,no_oxidation_constant_ramp,,550.0,10.0,,,,,,0.0,0.045,,0.045,0.15,5,,100,,6a7d9f997bffe6ebe23a3f1d,10.1016/j.apcatb.2017.12.048,True,False,519.6161891326556,,,,30.870805597065623,,,,,,,,,,,
6a7d9fab7bffe6ebe23a3fa4,no_oxidation_constant_ramp,,550.0,10.0,,,,,,0.0,0.045,,0.045,0.15,5,,100,,6a7d9f997bffe6ebe23a3f1d,10.1016/j.apcatb.2017.12.048,True,False,540.6868706523325,,,,28.12570755784993,,,,,,,,,,,
6a7d9fab7bffe6ebe23a3fa5,,0.0,500.0,5.0,,,Degussa,Printex-U,,0.005,0.045,1:9,0.05,0.2,10,50.0,200,,6a7d9f997bffe6ebe23a3f1e,10.1016/j.apcata.2017.02.005,True,True,178.0429019040733,,,,,,115.4900841374273,,,,,,,,,
6a7d9fab7bffe6ebe23a3fa5,,0.0,500.0,5.0,,,Degussa,Printex-U,,0.005,0.045,1:9,0.05,0.2,10,50.0,200,,6a7d9f997bffe6ebe23a3f1e,10.1016/j.apcata.2017.02.005,True,True,209.9092150719049,,,,,,165.32676955329535,,,,,,,,,
6a7d9fab7bffe6ebe23a3fa5,,0.0,500.0,5.0,,,Degussa,Printex-U,,0.005,0.045,1:9,0.05,0.2,10,50.0,200,,6a7d9f997bffe6ebe23a3f1e,10.1016/j.apcata.2017.02.005,True,True,238.71615650357518,,,,,,265.9360405806331,,,,,,,,,
6a7d9fab7bffe6ebe23a3fa5,,0.0,500.0,5.0,,,Degussa,Printex-U,,0.005,0.045,1:9,0.05,0.2,10,50.0,200,,6a7d9f997bffe6ebe23a3f1e,10.1016/j.apcata.2017.02.005,True,True,259.7204145577248,,,,,,447.21990846896125,,,,,,,,,
6a7d9fab7bffe6ebe23a3fa5,,0.0,500.0,5.0,,,Degussa,Printex-U,,0.005,0.045,1:9,0.05,0.2,10,50.0,200,,6a7d9f997bffe6ebe23a3f1e,10.1016/j.apcata.2017.02.005,True,True,279.2785410138989,,,,,,851.4819979597373,,,,,,,,,
6a7d9fab7bffe6ebe23a3fa5,,0.0,500.0,5.0,,,Degussa,Printex-U,,0.005,0.045,1:9,0.05,0.2,10,50.0,200,,6a7d9f997bffe6ebe23a3f1e,10.1016/j.apcata.2017.02.005,True,True,299.8071824536032,,,,,,1627.764415202763,,,,,,,,,
6a7d9fab7bffe6ebe23a3fa5,,0.0,500.0,5.0,,,Degussa,Printex-U,,0.005,0.045,1:9,0.05,0.2,10,50.0,200,,6a7d9f997bffe6ebe23a3f1e,10.1016/j.apcata.2017.02.005,True,True,310.666023941512,,,,,,2646.2578030678806,,,,,,,,,
6a7d9fab7bffe6ebe23a3fa5,,0.0,500.0,5.0,,,Degussa,Printex-U,,0.005,0.045,1:9,0.05,0.2,10,50.0,200,,6a7d9f997bffe6ebe23a3f1e,10.1016/j.apcata.2017.02.005,True,True,320.5093596850647,,,,,,3968.497599415998,,,,,,,,,
6a7d9fab7bffe6ebe23a3fa5,,0.0,500.0,5.0,,,Degussa,Printex-U,,0.005,0.045,1:9,0.05,0.2,10,50.0,200,,6a7d9f997bffe6ebe23a3f1e,10.1016/j.apcata.2017.02.005,True,True,330.20486864304644,,,,,,4857.509195219422,,,,,,,,,
6a7d9fab7bffe6ebe23a3fa5,,0.0,500.0,5.0,,,Degussa,Printex-U,,0.005,0.045,1:9,0.05,0.2,10,50.0,200,,6a7d9f997bffe6ebe23a3f1e,10.1016/j.apcata.2017.02.005,True,True,349.1363380734314,,,,,,4010.65990322792,,,,,,,,,
6a7d9fab7bffe6ebe23a3fa5,,0.0,500.0,5.0,,,Degussa,Printex-U,,0.005,0.045,1:9,0.05,0.2,10,50.0,200,,6a7d9f997bffe6ebe23a3f1e,10.1016/j.apcata.2017.02.005,True,True,361.24849361291876,,,,,,2661.1386161779715,,,,,,,,,
6a7d9fab7bffe6ebe23a3fa5,,0.0,500.0,5.0,,,Degussa,Printex-U,,0.005,0.045,1:9,0.05,0.2,10,50.0,200,,6a7d9f997bffe6ebe23a3f1e,10.1016/j.apcata.2017.02.005,True,True,369.3275488069414,,,,,,2065.063781598331,,,,,,,,,
6a7d9fab7bffe6ebe23a3fa5,,0.0,500.0,5.0,,,Degussa,Printex-U,,0.005,0.045,1:9,0.05,0.2,10,50.0,200,,6a7d9f997bffe6ebe23a3f1e,10.1016/j.apcata.2017.02.005,True,True,381.7225034144774,,,,,,1708.8133721419954,,,,,,,,,
6a7d9fab7bffe6ebe23a3fa5,,0.0,500.0,5.0,,,Degussa,Printex-U,,0.005,0.045,1:9,0.05,0.2,10,50.0,200,,6a7d9f997bffe6ebe23a3f1e,10.1016/j.apcata.2017.02.005,True,True,389.74371334458107,,,,,,1292.8993252159598,,,,,,,,,
6a7d9fab7bffe6ebe23a3fa5,,0.0,500.0,5.0,,,Degussa,Printex-U,,0.005,0.045,1:9,0.05,0.2,10,50.0,200,,6a7d9f997bffe6ebe23a3f1e,10.1016/j.apcata.2017.02.005,True,True,410.57764923274686,,,,,,877.266048348605,,,,,,,,,
6a7d9fab7bffe6ebe23a3fa5,,0.0,500.0,5.0,,,Degussa,Printex-U,,0.005,0.045,1:9,0.05,0.2,10,50.0,200,,6a7d9f997bffe6ebe23a3f1e,10.1016/j.apcata.2017.02.005,True,True,422.74443641038,,,,,,749.3284916096554,,,,,,,,,
6a7d9fab7bffe6ebe23a3fa5,,0.0,500.0,5.0,,,Degussa,Printex-U,,0.005,0.045,1:9,0.05,0.2,10,50.0,200,,6a7d9f997bffe6ebe23a3f1e,10.1016/j.apcata.2017.02.005,True,True,464.2901904073271,,,,,,152.83250194199377,,,,,,,,,
6a7d9fab7bffe6ebe23a3fa6,,,500.0,5.0,,,,,,,0.045,,0.1,0.0,10,25.0,200,,6a7d9f997bffe6ebe23a3f1e,10.1016/j.apcata.2017.02.005,True,False,85.0,,,,,,,488.87035516321083,12.13694545828407,502.37043840746105,,,,,,
6a7d9fab7bffe6ebe23a3fa6,,,500.0,5.0,,,,,,,0.045,,0.1,0.0,10,25.0,200,,6a7d9f997bffe6ebe23a3f1e,10.1016/j.apcata.2017.02.005,True,False,105.0,,,,,,,528.957092999384,29.13946434997173,558.34952485251,,,,,,
6a7d9fab7bffe6ebe23a3fa6,,,500.0,5.0,,,,,,,0.045,,0.1,0.0,10,25.0,200,,6a7d9f997bffe6ebe23a3f1e,10.1016/j.apcata.2017.02.005,True,False,125.0,,,,,,,555.2632929583248,37.69855549272606,593.3373370544389,,,,,,
6a7d9fab7bffe6ebe23a3fa6,,,500.0,5.0,,,,,,,0.045,,0.1,0.0,10,25.0,200,,6a7d9f997bffe6ebe23a3f1e,10.1016/j.apcata.2017.02.005,True,False,155.0,,,,,,,535.7087866967768,21.135557497558217,557.6712473946374,,,,,,
6a7d9fab7bffe6ebe23a3fa6,,,500.0,5.0,,,,,,,0.045,,0.1,0.0,10,25.0,200,,6a7d9f997bffe6ebe23a3f1e,10.1016/j.apcata.2017.02.005,True,False,175.0,,,,,,,495.28330938205704,4.032796997892356,508.10753523863355,,,,,,
6a7d9fab7bffe6ebe23a3fa6,,,500.0,5.0,,,,,,,0.045,,0.1,0.0,10,25.0,200,,6a7d9f997bffe6ebe23a3f1e,10.1016/j.apcata.2017.02.005,True,False,194.0,,,,,,,458.73024019708475,4.025086104970955,457.8443494541986,,,,,,
6a7d9fab7bffe6ebe23a3fa6,,,500.0,5.0,,,,,,,0.045,,0.1,0.0,10,25.0,200,,6a7d9f997bffe6ebe23a3f1e,10.1016/j.apcata.2017.02.005,True,False,224.0,,,,,,,405.8021966741942,15.892150311006015,421.3516091426149,,,,,,
6a7d9fab7bffe6ebe23a3fa6,,,500.0,5.0,,,,,,,0.045,,0.1,0.0,10,25.0,200,,6a7d9f997bffe6ebe23a3f1e,10.1016/j.apcata.2017.02.005,True,False,256.0,,,,,,,341.0875590227879,84.14897445124146,421.0054050234924,,,,,,
6a7d9fab7bffe6ebe23a3fa6,,,500.0,5.0,,,,,,,0.045,,0.1,0.0,10,25.0,200,,6a7d9f997bffe6ebe23a3f1e,10.1016/j.apcata.2017.02.005,True,False,282.0,,,,,,,292.53233422295216,183.5269624222485,477.6980958773448,,,,,,
6a7d9fab7bffe6ebe23a3fa6,,,500.0,5.0,,,,,,,0.045,,0.1,0.0,10,25.0,200,,6a7d9f997bffe6ebe23a3f1e,10.1016/j.apcata.2017.02.005,True,False,304.0,,,,,,,284.4641757339355,245.33748008019327,531.15483802593,,,,,,
6a7d9fab7bffe6ebe23a3fa6,,,500.0,5.0,,,,,,,0.045,,0.1,0.0,10,25.0,200,,6a7d9f997bffe6ebe23a3f1e,10.1016/j.apcata.2017.02.005,True,False,335.0,,,,,,,317.67604188051735,268.2850974142806,590.3345462253153,,,,,,
6a7d9fab7bffe6ebe23a3fa6,,,500.0,5.0,,,,,,,0.045,,0.1,0.0,10,25.0,200,,6a7d9f997bffe6ebe23a3f1e,10.1016/j.apcata.2017.02.005,True,False,375.0,,,,,,,390.20478341203034,224.7108415154475,612.9861871621861,,,,,,
6a7d9fab7bffe6ebe23a3fa6,,,500.0,5.0,,,,,,,0.045,,0.1,0.0,10,25.0,200,,6a7d9f997bffe6ebe23a3f1e,10.1016/j.apcata.2017.02.005,True,False,434.0,,,,,,,459.7079655101622,138.10980311520075,598.2336524534567,,,,,,
6a7d9fab7bffe6ebe23a3fa6,,,500.0,5.0,,,,,,,0.045,,0.1,0.0,10,25.0,200,,6a7d9f997bffe6ebe23a3f1e,10.1016/j.apcata.2017.02.005,True,False,492.0,,,,,,,475.63641962636007,76.03711509792834,552.8455858974812,,,,,,
6a7d9fab7bffe6ebe23a3fa6,,,500.0,5.0,,,,,,,0.045,,0.1,0.0,10,25.0,200,,6a7d9f997bffe6ebe23a3f1e,10.1016/j.apcata.2017.02.005,True,False,552.0,,,,,,,472.84951755286386,43.034493394335065,522.542127388985,,,,,,
6a7d9fab7bffe6ebe23a3fa6,,,500.0,5.0,,,,,,,0.045,,0.1,0.0,10,25.0,200,,6a7d9f997bffe6ebe23a3f1e,10.1016/j.apcata.2017.02.005,True,False,595.0,,,,,,,480.7944980496818,36.819513699686425,517.2430847493553,,,,,,
6a7d9fab7bffe6ebe23a3fa7,,0.0,500.0,5.0,,,Degussa,Printex-U,,0.005,0.045,1:9,0.05,0.2,10,50.0,200,,6a7d9f9a7bffe6ebe23a3f1f,10.1016/j.apcata.2017.02.005,True,True,200.44320628086615,,,,,,223.5746063799576,,,,,,,,,
6a7d9fab7bffe6ebe23a3fa7,,0.0,500.0,5.0,,,Degussa,Printex-U,,0.005,0.045,1:9,0.05,0.2,10,50.0,200,,6a7d9f9a7bffe6ebe23a3f1f,10.1016/j.apcata.2017.02.005,True,True,238.35317209066733,,,,,,237.93108888397975,,,,,,,,,
6a7d9fab7bffe6ebe23a3fa7,,0.0,500.0,5.0,,,Degussa,Printex-U,,0.005,0.045,1:9,0.05,0.2,10,50.0,200,,6a7d9f9a7bffe6ebe23a3f1f,10.1016/j.apcata.2017.02.005,True,True,267.2217297707991,,,,,,239.25630265358183,,,,,,,,,
6a7d9fab7bffe6ebe23a3fa7,,0.0,500.0,5.0,,,Degussa,Printex-U,,0.005,0.045,1:9,0.05,0.2,10,50.0,200,,6a7d9f9a7bffe6ebe23a3f1f,10.1016/j.apcata.2017.02.005,True,True,287.5743953400025,,,,,,473.9295743539569,,,,,,,,,
6a7d9fab7bffe6ebe23a3fa7,,0.0,500.0,5.0,,,Degussa,Printex-U,,0.005,0.045,1:9,0.05,0.2,10,50.0,200,,6a7d9f9a7bffe6ebe23a3f1f,10.1016/j.apcata.2017.02.005,True,True,307.4300367228061,,,,,,955.1478244407278,,,,,,,,,
6a7d9fab7bffe6ebe23a3fa7,,0.0,500.0,5.0,,,Degussa,Printex-U,,0.005,0.045,1:9,0.05,0.2,10,50.0,200,,6a7d9f9a7bffe6ebe23a3f1f,10.1016/j.apcata.2017.02.005,True,True,316.78485500823103,,,,,,1778.3816615656447,,,,,,,,,
6a7d9fab7bffe6ebe23a3fa7,,0.0,500.0,5.0,,,Degussa,Printex-U,,0.005,0.045,1:9,0.05,0.2,10,50.0,200,,6a7d9f9a7bffe6ebe23a3f1f,10.1016/j.apcata.2017.02.005,True,True,328.8907179941749,,,,,,2791.010633262865,,,,,,,,,
6a7d9fab7bffe6ebe23a3fa7,,0.0,500.0,5.0,,,Degussa,Printex-U,,0.005,0.045,1:9,0.05,0.2,10,50.0,200,,6a7d9f9a7bffe6ebe23a3f1f,10.1016/j.apcata.2017.02.005,True,True,337.175509687223,,,,,,4471.878648281954,,,,,,,,,
6a7d9fab7bffe6ebe23a3fa7,,0.0,500.0,5.0,,,Degussa,Printex-U,,0.005,0.045,1:9,0.05,0.2,10,50.0,200,,6a7d9f9a7bffe6ebe23a3f1f,10.1016/j.apcata.2017.02.005,True,True,358.20564771432186,,,,,,5426.253431357082,,,,,,,,,
6a7d9fab7bffe6ebe23a3fa7,,0.0,500.0,5.0,,,Degussa,Printex-U,,0.005,0.045,1:9,0.05,0.2,10,50.0,200,,6a7d9f9a7bffe6ebe23a3f1f,10.1016/j.apcata.2017.02.005,True,True,366.9083196150437,,,,,,4029.1468147540463,,,,,,,,,
6a7d9fab7bffe6ebe23a3fa7,,0.0,500.0,5.0,,,Degussa,Printex-U,,0.005,0.045,1:9,0.05,0.2,10,50.0,200,,6a7d9f9a7bffe6ebe23a3f1f,10.1016/j.apcata.2017.02.005,True,True,379.1566417626946,,,,,,2867.4865112169878,,,,,,,,,
6a7d9fab7bffe6ebe23a3fa7,,0.0,500.0,5.0,,,Degussa,Printex-U,,0.005,0.045,1:9,0.05,0.2,10,50.0,200,,6a7d9f9a7bffe6ebe23a3f1f,10.1016/j.apcata.2017.02.005,True,True,387.7390148157528,,,,,,1988.9802164515813,,,,,,,,,
6a7d9fab7bffe6ebe23a3fa7,,0.0,500.0,5.0,,,Degussa,Printex-U,,0.005,0.045,1:9,0.05,0.2,10,50.0,200,,6a7d9f9a7bffe6ebe23a3f1f,10.1016/j.apcata.2017.02.005,True,True,400.0126630365961,,,,,,1413.7822232038616,,,,,,,,,
6a7d9fab7bffe6ebe23a3fa7,,0.0,500.0,5.0,,,Degussa,Printex-U,,0.005,0.045,1:9,0.05,0.2,10,50.0,200,,6a7d9f9a7bffe6ebe23a3f1f,10.1016/j.apcata.2017.02.005,True,True,409.00341901988094,,,,,,1121.2412835641924,,,,,,,,,
6a7d9fab7bffe6ebe23a3fa7,,0.0,500.0,5.0,,,Degussa,Printex-U,,0.005,0.045,1:9,0.05,0.2,10,50.0,200,,6a7d9f9a7bffe6ebe23a3f1f,10.1016/j.apcata.2017.02.005,True,True,429.181967835887,,,,,,786.1278515760578,,,,,,,,,
6a7d9fab7bffe6ebe23a3fa7,,0.0,500.0,5.0,,,Degussa,Printex-U,,0.005,0.045,1:9,0.05,0.2,10,50.0,200,,6a7d9f9a7bffe6ebe23a3f1f,10.1016/j.apcata.2017.02.005,True,True,450.20260858553877,,,,,,606.6166030353708,,,,,,,,,
6a7d9fab7bffe6ebe23a3fa7,,0.0,500.0,5.0,,,Degussa,Printex-U,,0.005,0.045,1:9,0.05,0.2,10,50.0,200,,6a7d9f9a7bffe6ebe23a3f1f,10.1016/j.apcata.2017.02.005,True,True,466.7690262124857,,,,,,461.83699870633785,,,,,,,,,
6a7d9fab7bffe6ebe23a3fa7,,0.0,500.0,5.0,,,Degussa,Printex-U,,0.005,0.045,1:9,0.05,0.2,10,50.0,200,,6a7d9f9a7bffe6ebe23a3f1f,10.1016/j.apcata.2017.02.005,True,True,487.2103330378624,,,,,,172.16735556747506,,,,,,,,,
6a7d9fab7bffe6ebe23a3fa8,,0.0,500.0,5.0,,,Degussa,Printex-U,,0.005,0.045,1:9,0.05,0.2,10,50.0,200,,6a7d9f9a7bffe6ebe23a3f20,10.1016/j.apcata.2017.02.005,True,True,218.56084589084458,,,,,,266.64405389202534,,,,,,,,,
6a7d9fab7bffe6ebe23a3fa8,,0.0,500.0,5.0,,,Degussa,Printex-U,,0.005,0.045,1:9,0.05,0.2,10,50.0,200,,6a7d9f9a7bffe6ebe23a3f20,10.1016/j.apcata.2017.02.005,True,True,250.0379891097885,,,,,,267.96926766162744,,,,,,,,,
6a7d9fab7bffe6ebe23a3fa8,,0.0,500.0,5.0,,,Degussa,Printex-U,,0.005,0.045,1:9,0.05,0.2,10,50.0,200,,6a7d9f9a7bffe6ebe23a3f20,10.1016/j.apcata.2017.02.005,True,True,279.03634291503107,,,,,,398.8893446502376,,,,,,,,,
6a7d9fab7bffe6ebe23a3fa8,,0.0,500.0,5.0,,,Degussa,Printex-U,,0.005,0.045,1:9,0.05,0.2,10,50.0,200,,6a7d9f9a7bffe6ebe23a3f20,10.1016/j.apcata.2017.02.005,True,True,307.85741420792704,,,,,,568.1301864765085,,,,,,,,,
6a7d9fab7bffe6ebe23a3fa8,,0.0,500.0,5.0,,,Degussa,Printex-U,,0.005,0.045,1:9,0.05,0.2,10,50.0,200,,6a7d9f9a7bffe6ebe23a3f20,10.1016/j.apcata.2017.02.005,True,True,329.3782449031278,,,,,,1221.6814438519548,,,,,,,,,
6a7d9fab7bffe6ebe23a3fa8,,0.0,500.0,5.0,,,Degussa,Printex-U,,0.005,0.045,1:9,0.05,0.2,10,50.0,200,,6a7d9f9a7bffe6ebe23a3f20,10.1016/j.apcata.2017.02.005,True,True,337.3464606812713,,,,,,1798.2598681096765,,,,,,,,,
6a7d9fab7bffe6ebe23a3fa8,,0.0,500.0,5.0,,,Degussa,Printex-U,,0.005,0.045,1:9,0.05,0.2,10,50.0,200,,6a7d9f9a7bffe6ebe23a3f20,10.1016/j.apcata.2017.02.005,True,True,349.1800683803976,,,,,,2533.1461205944524,,,,,,,,,
6a7d9fab7bffe6ebe23a3fa8,,0.0,500.0,5.0,,,Degussa,Printex-U,,0.005,0.045,1:9,0.05,0.2,10,50.0,200,,6a7d9f9a7bffe6ebe23a3f20,10.1016/j.apcata.2017.02.005,True,True,366.3606432822591,,,,,,2958.2084371943324,,,,,,,,,
6a7d9fab7bffe6ebe23a3fa8,,0.0,500.0,5.0,,,Degussa,Printex-U,,0.005,0.045,1:9,0.05,0.2,10,50.0,200,,6a7d9f9a7bffe6ebe23a3f20,10.1016/j.apcata.2017.02.005,True,True,379.0236798784348,,,,,,3290.3401382008637,,,,,,,,,
6a7d9fab7bffe6ebe23a3fa8,,0.0,500.0,5.0,,,Degussa,Printex-U,,0.005,0.045,1:9,0.05,0.2,10,50.0,200,,6a7d9f9a7bffe6ebe23a3f20,10.1016/j.apcata.2017.02.005,True,True,399.354185133595,,,,,,2883.499510933014,,,,,,,,,
6a7d9fab7bffe6ebe23a3fa8,,0.0,500.0,5.0,,,Degussa,Printex-U,,0.005,0.045,1:9,0.05,0.2,10,50.0,200,,6a7d9f9a7bffe6ebe23a3f20,10.1016/j.apcata.2017.02.005,True,True,408.63619095859184,,,,,,2527.569179314044,,,,,,,,,
6a7d9fab7bffe6ebe23a3fa8,,0.0,500.0,5.0,,,Degussa,Printex-U,,0.005,0.045,1:9,0.05,0.2,10,50.0,200,,6a7d9f9a7bffe6ebe23a3f20,10.1016/j.apcata.2017.02.005,True,True,429.1661390401418,,,,,,2018.4662228252296,,,,,,,,,
6a7d9fab7bffe6ebe23a3fa8,,0.0,500.0,5.0,,,Degussa,Printex-U,,0.005,0.045,1:9,0.05,0.2,10,50.0,200,,6a7d9f9a7bffe6ebe23a3f20,10.1016/j.apcata.2017.02.005,True,True,449.7024186399898,,,,,,1540.064051998863,,,,,,,,,
6a7d9fab7bffe6ebe23a3fa8,,0.0,500.0,5.0,,,Degussa,Printex-U,,0.005,0.045,1:9,0.05,0.2,10,50.0,200,,6a7d9f9a7bffe6ebe23a3f20,10.1016/j.apcata.2017.02.005,True,True,467.2692161580347,,,,,,1002.5242167040036,,,,,,,,,
6a7d9fab7bffe6ebe23a3fa8,,0.0,500.0,5.0,,,Degussa,Printex-U,,0.005,0.045,1:9,0.05,0.2,10,50.0,200,,6a7d9f9a7bffe6ebe23a3f20,10.1016/j.apcata.2017.02.005,True,True,479.70748385462826,,,,,,705.5106805919276,,,,,,,,,
6a7d9fab7bffe6ebe23a3fa8,,0.0,500.0,5.0,,,Degussa,Printex-U,,0.005,0.045,1:9,0.05,0.2,10,50.0,200,,6a7d9f9a7bffe6ebe23a3f20,10.1016/j.apcata.2017.02.005,True,True,487.74851209319985,,,,,,323.35215978291626,,,,,,,,,
6a7d9fab7bffe6ebe23a3fa8,,0.0,500.0,5.0,,,Degussa,Printex-U,,0.005,0.045,1:9,0.05,0.2,10,50.0,200,,6a7d9f9a7bffe6ebe23a3f20,10.1016/j.apcata.2017.02.005,True,True,509.3453210079776,,,,,,114.74142555138387,,,,,,,,,
6a7d9fab7bffe6ebe23a3fa8,,0.0,500.0,5.0,,,Degussa,Printex-U,,0.005,0.045,1:9,0.05,0.2,10,50.0,200,,6a7d9f9a7bffe6ebe23a3f20,10.1016/j.apcata.2017.02.005,True,True,529.3972394580219,,,,,,62.89243681570105,,,,,,,,,
6a7d9fab7bffe6ebe23a3fa9,,0.0,500.0,5.0,,,Degussa,Printex-U,,0.005,0.045,1:9,0.05,0.2,10,50.0,200,,6a7d9f9a7bffe6ebe23a3f21,10.1016/j.apcata.2017.02.005,True,True,289.6194757502849,,,,,,271.11665036443367,,,,,,,,,
6a7d9fab7bffe6ebe23a3fa9,,0.0,500.0,5.0,,,Degussa,Printex-U,,0.005,0.045,1:9,0.05,0.2,10,50.0,200,,6a7d9f9a7bffe6ebe23a3f21,10.1016/j.apcata.2017.02.005,True,True,329.95441306825376,,,,,,470.2852364875512,,,,,,,,,
6a7d9fab7bffe6ebe23a3fa9,,0.0,500.0,5.0,,,Degussa,Printex-U,,0.005,0.045,1:9,0.05,0.2,10,50.0,200,,6a7d9f9a7bffe6ebe23a3f21,10.1016/j.apcata.2017.02.005,True,True,347.01785488160056,,,,,,764.9244312624231,,,,,,,,,
6a7d9fab7bffe6ebe23a3fa9,,0.0,500.0,5.0,,,Degussa,Printex-U,,0.005,0.045,1:9,0.05,0.2,10,50.0,200,,6a7d9f9a7bffe6ebe23a3f21,10.1016/j.apcata.2017.02.005,True,True,361.171964036976,,,,,,1084.8531221405356,,,,,,,,,
6a7d9fab7bffe6ebe23a3fa9,,0.0,500.0,5.0,,,Degussa,Printex-U,,0.005,0.045,1:9,0.05,0.2,10,50.0,200,,6a7d9f9a7bffe6ebe23a3f21,10.1016/j.apcata.2017.02.005,True,True,369.3586171964037,,,,,,1497.988514813997,,,,,,,,,
6a7d9fab7bffe6ebe23a3fa9,,0.0,500.0,5.0,,,Degussa,Printex-U,,0.005,0.045,1:9,0.05,0.2,10,50.0,200,,6a7d9f9a7bffe6ebe23a3f21,10.1016/j.apcata.2017.02.005,True,True,380.049385842725,,,,,,2074.235635629318,,,,,,,,,
6a7d9fab7bffe6ebe23a3fa9,,0.0,500.0,5.0,,,Degussa,Printex-U,,0.005,0.045,1:9,0.05,0.2,10,50.0,200,,6a7d9f9a7bffe6ebe23a3f21,10.1016/j.apcata.2017.02.005,True,True,390.5818665315942,,,,,,2630.3284636986077,,,,,,,,,
6a7d9fab7bffe6ebe23a3fa9,,0.0,500.0,5.0,,,Degussa,Printex-U,,0.005,0.045,1:9,0.05,0.2,10,50.0,200,,6a7d9f9a7bffe6ebe23a3f21,10.1016/j.apcata.2017.02.005,True,True,400.62048879321253,,,,,,3314.359637774903,,,,,,,,,
6a7d9fab7bffe6ebe23a3fa9,,0.0,500.0,5.0,,,Degussa,Printex-U,,0.005,0.045,1:9,0.05,0.2,10,50.0,200,,6a7d9f9a7bffe6ebe23a3f21,10.1016/j.apcata.2017.02.005,True,True,411.06432822590847,,,,,,3962.0026504275393,,,,,,,,,
6a7d9fab7bffe6ebe23a3fa9,,0.0,500.0,5.0,,,Degussa,Printex-U,,0.005,0.045,1:9,0.05,0.2,10,50.0,200,,6a7d9f9a7bffe6ebe23a3f21,10.1016/j.apcata.2017.02.005,True,True,431.4803089780929,,,,,,4426.4900766730825,,,,,,,,,
6a7d9fab7bffe6ebe23a3fa9,,0.0,500.0,5.0,,,Degussa,Printex-U,,0.005,0.045,1:9,0.05,0.2,10,50.0,200,,6a7d9f9a7bffe6ebe23a3f21,10.1016/j.apcata.2017.02.005,True,True,440.47423072052675,,,,,,3939.8053197867034,,,,,,,,,
6a7d9fab7bffe6ebe23a3fa9,,0.0,500.0,5.0,,,Degussa,Printex-U,,0.005,0.045,1:9,0.05,0.2,10,50.0,200,,6a7d9f9a7bffe6ebe23a3f21,10.1016/j.apcata.2017.02.005,True,True,450.36406230214,,,,,,3211.655570630738,,,,,,,,,
6a7d9fab7bffe6ebe23a3fa9,,0.0,500.0,5.0,,,Degussa,Printex-U,,0.005,0.045,1:9,0.05,0.2,10,50.0,200,,6a7d9f9a7bffe6ebe23a3f21,10.1016/j.apcata.2017.02.005,True,True,461.817778903381,,,,,,2613.2111191745803,,,,,,,,,
6a7d9fab7bffe6ebe23a3fa9,,0.0,500.0,5.0,,,Degussa,Printex-U,,0.005,0.045,1:9,0.05,0.2,10,50.0,200,,6a7d9f9a7bffe6ebe23a3f21,10.1016/j.apcata.2017.02.005,True,True,470.42864378878056,,,,,,2278.815511311646,,,,,,,,,
6a7d9fab7bffe6ebe23a3fa9,,0.0,500.0,5.0,,,Degussa,Printex-U,,0.005,0.045,1:9,0.05,0.2,10,50.0,200,,6a7d9f9a7bffe6ebe23a3f21,10.1016/j.apcata.2017.02.005,True,True,481.31252374319354,,,,,,1337.7480831729395,,,,,,,,,
6a7d9fab7bffe6ebe23a3fa9,,0.0,500.0,5.0,,,Degussa,Printex-U,,0.005,0.045,1:9,0.05,0.2,10,50.0,200,,6a7d9f9a7bffe6ebe23a3f21,10.1016/j.apcata.2017.02.005,True,True,489.7492718753956,,,,,,978.7255860915653,,,,,,,,,
6a7d9fab7bffe6ebe23a3fa9,,0.0,500.0,5.0,,,Degussa,Printex-U,,0.005,0.045,1:9,0.05,0.2,10,50.0,200,,6a7d9f9a7bffe6ebe23a3f21,10.1016/j.apcata.2017.02.005,True,True,499.93668481701906,,,,,,464.100905562741,,,,,,,,,
6a7d9fab7bffe6ebe23a3faa,,,500.0,5.0,,,,,,,0.045,,0.1,0.0,10,25.0,200,,6a7d9f9a7bffe6ebe23a3f21,10.1016/j.apcata.2017.02.005,True,False,200.0,,,,,,,486.2291840924645,7.83030489682784,501.4601114481202,,,,,,
6a7d9fab7bffe6ebe23a3faa,,,500.0,5.0,,,,,,,0.045,,0.1,0.0,10,25.0,200,,6a7d9f9a7bffe6ebe23a3f21,10.1016/j.apcata.2017.02.005,True,False,250.0,,,,,,,420.74366968291383,69.8644902987373,489.5676095083586,,,,,,
6a7d9fab7bffe6ebe23a3faa,,,500.0,5.0,,,,,,,0.045,,0.1,0.0,10,25.0,200,,6a7d9f9a7bffe6ebe23a3f21,10.1016/j.apcata.2017.02.005,True,False,300.0,,,,,,,292.05383621017415,192.93193717277487,483.3603724342245,,,,,,
6a7d9fab7bffe6ebe23a3faa,,,500.0,5.0,,,,,,,0.045,,0.1,0.0,10,25.0,200,,6a7d9f9a7bffe6ebe23a3f21,10.1016/j.apcata.2017.02.005,True,False,350.0,,,,,,,312.37928674625505,183.77733292269787,497.00924031882624,,,,,,
6a7d9fab7bffe6ebe23a3faa,,,500.0,5.0,,,,,,,0.045,,0.1,0.0,10,25.0,200,,6a7d9f9a7bffe6ebe23a3f21,10.1016/j.apcata.2017.02.005,True,False,400.0,,,,,,,374.465820089727,125.16938712657837,503.27996049940043,,,,,,
6a7d9fab7bffe6ebe23a3faa,,,500.0,5.0,,,,,,,0.045,,0.1,0.0,10,25.0,200,,6a7d9f9a7bffe6ebe23a3f21,10.1016/j.apcata.2017.02.005,True,False,450.0,,,,,,,427.39715610980153,73.7141977209732,509.39549975312127,,,,,,
6a7d9fab7bffe6ebe23a3faa,,,500.0,5.0,,,,,,,0.045,,0.1,0.0,10,25.0,200,,6a7d9f9a7bffe6ebe23a3f21,10.1016/j.apcata.2017.02.005,True,False,500.0,,,,,,,464.8163637746179,45.334154604250074,509.72702264230793,,,,,,
6a7d9fab7bffe6ebe23a3faa,,,500.0,5.0,,,,,,,0.045,,0.1,0.0,10,25.0,200,,6a7d9f9a7bffe6ebe23a3f21,10.1016/j.apcata.2017.02.005,True,False,550.0,,,,,,,475.8953691734469,24.684323991376655,509.3461240036679,,,,,,
6a7d9fab7bffe6ebe23a3faa,,,500.0,5.0,,,,,,,0.045,,0.1,0.0,10,25.0,200,,6a7d9f9a7bffe6ebe23a3f21,10.1016/j.apcata.2017.02.005,True,False,600.0,,,,,,,484.7464071173295,13.435478903603325,508.8100444381745,,,,,,
6a7d9fab7bffe6ebe23a3fab,,0.0,500.0,5.0,,,Degussa,Printex-U,,0.02,0.08,1:4,0.1,0.3,10,25.0,500,,6a7d9f9a7bffe6ebe23a3f22,10.1016/j.apcatb.2009.07.015,True,True,332.81698646032527,,1.9379057658931735,,,,,,,,,,,,,
6a7d9fab7bffe6ebe23a3fab,,0.0,500.0,5.0,,,Degussa,Printex-U,,0.02,0.08,1:4,0.1,0.3,10,25.0,500,,6a7d9f9a7bffe6ebe23a3f22,10.1016/j.apcatb.2009.07.015,True,True,366.14104469217517,,3.071029118724695,,,,,,,,,,,,,
6a7d9fab7bffe6ebe23a3fab,,0.0,500.0,5.0,,,Degussa,Printex-U,,0.02,0.08,1:4,0.1,0.3,10,25.0,500,,6a7d9f9a7bffe6ebe23a3f22,10.1016/j.apcatb.2009.07.015,True,True,401.05173730544493,,5.579481905251663,,,,,,,,,,,,,
6a7d9fab7bffe6ebe23a3fab,,0.0,500.0,5.0,,,Degussa,Printex-U,,0.02,0.08,1:4,0.1,0.3,10,25.0,500,,6a7d9f9a7bffe6ebe23a3f22,10.1016/j.apcatb.2009.07.015,True,True,432.56655872027284,,10.20762357781062,,,,,,,,,,,,,
6a7d9fab7bffe6ebe23a3fab,,0.0,500.0,5.0,,,Degussa,Printex-U,,0.02,0.08,1:4,0.1,0.3,10,25.0,500,,6a7d9f9a7bffe6ebe23a3f22,10.1016/j.apcatb.2009.07.015,True,True,457.9550769340067,,16.524265603908216,,,,,,,,,,,,,
6a7d9fab7bffe6ebe23a3fab,,0.0,500.0,5.0,,,Degussa,Printex-U,,0.02,0.08,1:4,0.1,0.3,10,25.0,500,,6a7d9f9a7bffe6ebe23a3f22,10.1016/j.apcatb.2009.07.015,True,True,480.16795827388387,,25.119496046795646,,,,,,,,,,,,,
6a7d9fab7bffe6ebe23a3fab,,0.0,500.0,5.0,,,Degussa,Printex-U,,0.02,0.08,1:4,0.1,0.3,10,25.0,500,,6a7d9f9a7bffe6ebe23a3f22,10.1016/j.apcatb.2009.07.015,True,True,497.4504324762745,,35.3569454264961,,,,,,,,,,,,,
6a7d9fab7bffe6ebe23a3fab,,0.0,500.0,5.0,,,Degussa,Printex-U,,0.02,0.08,1:4,0.1,0.3,10,25.0,500,,6a7d9f9a7bffe6ebe23a3f22,10.1016/j.apcatb.2009.07.015,True,True,512.5850299862058,,46.498425146236414,,,,,,,,,,,,,
6a7d9fab7bffe6ebe23a3fab,,0.0,500.0,5.0,,,Degussa,Printex-U,,0.02,0.08,1:4,0.1,0.3,10,25.0,500,,6a7d9f9a7bffe6ebe23a3f22,10.1016/j.apcatb.2009.07.015,True,True,530.1564137326758,,58.54470656296201,,,,,,,,,,,,,
6a7d9fab7bffe6ebe23a3fab,,0.0,500.0,5.0,,,Degussa,Printex-U,,0.02,0.08,1:4,0.1,0.3,10,25.0,500,,6a7d9f9a7bffe6ebe23a3f22,10.1016/j.apcatb.2009.07.015,True,True,547.9054058054242,,69.73401041331876,,,,,,,,,,,,,
6a7d9fab7bffe6ebe23a3fab,,0.0,500.0,5.0,,,Degussa,Printex-U,,0.02,0.08,1:4,0.1,0.3,10,25.0,500,,6a7d9f9a7bffe6ebe23a3f22,10.1016/j.apcatb.2009.07.015,True,True,563.1110466458667,,77.01716269203574,,,,,,,,,,,,,
6a7d9fab7bffe6ebe23a3fab,,0.0,500.0,5.0,,,Degussa,Printex-U,,0.02,0.08,1:4,0.1,0.3,10,25.0,500,,6a7d9f9a7bffe6ebe23a3f22,10.1016/j.apcatb.2009.07.015,True,True,582.6408582034326,,84.76544320884489,,,,,,,,,,,,,
6a7d9fab7bffe6ebe23a3fab,,0.0,500.0,5.0,,,Degussa,Printex-U,,0.02,0.08,1:4,0.1,0.3,10,25.0,500,,6a7d9f9a7bffe6ebe23a3f22,10.1016/j.apcatb.2009.07.015,True,True,602.9379377305208,,91.23249983930063,,,,,,,,,,,,,
6a7d9fab7bffe6ebe23a3fab,,0.0,500.0,5.0,,,Degussa,Printex-U,,0.02,0.08,1:4,0.1,0.3,10,25.0,500,,6a7d9f9a7bffe6ebe23a3f22,10.1016/j.apcatb.2009.07.015,True,True,625.5273487221081,,96.50626727518159,,,,,,,,,,,,,
6a7d9fab7bffe6ebe23a3fab,,0.0,500.0,5.0,,,Degussa,Printex-U,,0.02,0.08,1:4,0.1,0.3,10,25.0,500,,6a7d9f9a7bffe6ebe23a3f22,10.1016/j.apcatb.2009.07.015,True,True,647.932047054366,,98.87124766985923,,,,,,,,,,,,,
6a7d9fab7bffe6ebe23a3fab,,0.0,500.0,5.0,,,Degussa,Printex-U,,0.02,0.08,1:4,0.1,0.3,10,25.0,500,,6a7d9f9a7bffe6ebe23a3f22,10.1016/j.apcatb.2009.07.015,True,True,657.9041625471402,,99.20678794111976,,,,,,,,,,,,,
6a7d9fab7bffe6ebe23a3fac,,,500.0,5.0,,,,,,0.0,0.08,,,0.3,10,25.0,500,,6a7d9f9a7bffe6ebe23a3f22,10.1016/j.apcatb.2009.07.015,True,False,276.1573058796322,,,,0.8797365705017889,,,,,,,,,,,
6a7d9fab7bffe6ebe23a3fac,,,500.0,5.0,,,,,,0.0,0.08,,,0.3,10,25.0,500,,6a7d9f9a7bffe6ebe23a3f22,10.1016/j.apcatb.2009.07.015,True,False,298.2699224076747,,,,1.8921708359954648,,,,,,,,,,,
6a7d9fab7bffe6ebe23a3fac,,,500.0,5.0,,,,,,0.0,0.08,,,0.3,10,25.0,500,,6a7d9f9a7bffe6ebe23a3f22,10.1016/j.apcatb.2009.07.015,True,False,320.8825429229898,,,,3.7233990268835635,,,,,,,,,,,
6a7d9fab7bffe6ebe23a3fac,,,500.0,5.0,,,,,,0.0,0.08,,,0.3,10,25.0,500,,6a7d9f9a7bffe6ebe23a3f22,10.1016/j.apcatb.2009.07.015,True,False,344.3348830532939,,,,7.031994888681372,,,,,,,,,,,
6a7d9fab7bffe6ebe23a3fac,,,500.0,5.0,,,,,,0.0,0.08,,,0.3,10,25.0,500,,6a7d9f9a7bffe6ebe23a3f22,10.1016/j.apcatb.2009.07.015,True,False,365.6149570570738,,,,11.340738192362505,,,,,,,,,,,
6a7d9fab7bffe6ebe23a3fac,,,500.0,5.0,,,,,,0.0,0.08,,,0.3,10,25.0,500,,6a7d9f9a7bffe6ebe23a3f22,10.1016/j.apcatb.2009.07.015,True,False,384.3064936721983,,,,17.38143215216002,,,,,,,,,,,
6a7d9fab7bffe6ebe23a3fac,,,500.0,5.0,,,,,,0.0,0.08,,,0.3,10,25.0,500,,6a7d9f9a7bffe6ebe23a3f22,10.1016/j.apcatb.2009.07.015,True,False,400.0051834544135,,,,22.94834619354204,,,,,,,,,,,
