Repository: Iwanap1/SootOxidationPINN

File: data/soot_conversion_from_cox_and_NO2_initial_from_S/1/train.csv (part 1 of 70)
_id_experiment,note,tight_contact,NO_ppm,O2_vol%,SO2_ppm,H2O_ppm,soot_supplier,soot_name,soot_surface_area,mass_soot,mass_catalyst,soot_to_catalyst_mass_ratio,total_mass_g,mass_silica_beads,ramp_rate_C_min,start_temp,gas_flow_ml_min,soot_oxidation_T_max,material_id,doi_experiment,has_NOx,has_soot,temperature,soot_oxidation_co_concentration_ppm,soot_oxidation_conversion,soot_oxidation_co2_concentration_%,no2_%_of_nox,NO2_ppm,soot_oxidation_co2_concentration_ppm,no_ppm,no2_ppm,nox_ppm,total_nox_conversion_%,soot_oxidation_co2_selectivity,soot_oxidation_cox_concentration_ppm,conversion_calculated_from,soot_oxidation_cox_concentration_%,n2_ppm,NOx_ppm,NOx_ppm__calculated_from,soot_oxidation_co2_concentration_ppm__calculated_from,soot_oxidation_co_concentration_ppm__calculated_from,soot_oxidation_cox_concentration_ppm__calculated_from,soot_oxidation_co2_concentration_%__calculated_from,soot_oxidation_cox_concentration_%__calculated_from,soot_oxidation_co2_selectivity__calculated_from,nox_ppm__calculated_from,no_ppm__calculated_from,no2_ppm__calculated_from,no2_%_of_nox__calculated_from,total_nox_conversion_%__calculated_from,mass_soot_remaining_mg,mass_soot_remaining_mg__calculated_from,mass_soot_converted_mg,mass_soot_converted_mg__calculated_from,mass_soot__calculated_from,tight_contact__calculated_from,NO_ppm__calculated_from,NO2_ppm__calculated_from,soot_oxidation_conversion__calculated_from,O2_fraction,no2_fraction_of_nox,total_nox_conversion,temperature_K,start_temp_K,ramp_rate_K_min,mass_soot_mg,F_total_mol_min,F_NO_in,F_NO2_in,F_NOx_in,NO_initial_ppm,NO2_initial_ppm,NOx_initial_ppm,initial_NOx_source,S_NO2_initial,F_NO_initial,F_NO2_initial,F_NOx_initial,_id_material,name,imp_dispersion_CO/M,sup_calcination_temp,sup_calcination_time,sup_Ce,sup_Pr,sup_crystallite_size_nm,Sbet,ageing_temp,ageing_time,doi_material,has_impregnated_metal,fingerprint,imp_calcination_temp,imp_calcination_time,imp_Pt_wt%,sup_Co,sup_Zr,sup_Ba,sup_Fe,crystal,alkaline_earth_promotor,promotor_wt%,sup_Ni,sup_Mn,sup_Cu,sup_La,sup_Al,sup_Ti,sup_M_to_O_ratio,sup_K,sup_Mg
6a7d9fab7bffe6ebe23a3fa0,soot_oxidation_without_no,0.0,0.0,10.0,,,Degussa,Printex-U,,0.005,0.045,1:9,0.05,0.15,5,,100,,6a7d9f997bffe6ebe23a3f1c,10.1016/j.apcatb.2017.12.048,False,True,350.0,17.778639772433408,0.021267545725223047,0.007399632642351266,,0.0,73.99632642351266,0.0,0.0,0.0,,0.8062800727763304,91.77496619594606,,0.009177496619594607,,0.0,has_NOx == False,soot_oxidation_co2_concentration_% * 10000,,soot_oxidation_co2_concentration_ppm + soot_oxidation_co_concentration_ppm,,soot_oxidation_cox_concentration_ppm / 10000,100 * soot_oxidation_co2_concentration_ppm / (soot_oxidation_co2_concentration_ppm + soot_oxidation_co_concentration_ppm),has_NOx == False,has_NOx == False,has_NOx == False,,,4.893662271373885,mass_soot * 1000 * (1 - soot_oxidation_conversion/100),0.10633772862611524,mass_soot * 1000 * soot_oxidation_conversion/100,,,has_NOx == False,has_NOx == False,,0.1,,,623.15,,5,5.0,0.00446149727848666,0.0,0.0,0.0,0.0,0.0,0.0,reported_inlet,,0.0,0.0,0.0,6a7d9f997bffe6ebe23a3f1c,Ce50Pr50-NP,,550.0,4.0,0.5,0.5,,16.0,,,10.1016/j.apcatb.2017.12.048,False,b09f79e5d184691077f5aa3917e5394edb39fa96edcabc62f3ce4f8871891eb0,,,,0.0,0.0,0.0,0.0,,,,0.0,0.0,0.0,0.0,0.0,0.0,,0.0,0.0
6a7d9fab7bffe6ebe23a3fa0,soot_oxidation_without_no,0.0,0.0,10.0,,,Degussa,Printex-U,,0.005,0.045,1:9,0.05,0.15,5,,100,,6a7d9f997bffe6ebe23a3f1c,10.1016/j.apcatb.2017.12.048,False,True,400.0,27.256271011119736,0.04603605666982942,0.024521123064812547,,0.0,245.21123064812548,0.0,0.0,0.0,,0.8999650569512428,272.4675016592452,,0.02724675016592452,,0.0,has_NOx == False,soot_oxidation_co2_concentration_% * 10000,,soot_oxidation_co2_concentration_ppm + soot_oxidation_co_concentration_ppm,,soot_oxidation_cox_concentration_ppm / 10000,100 * soot_oxidation_co2_concentration_ppm / (soot_oxidation_co2_concentration_ppm + soot_oxidation_co_concentration_ppm),has_NOx == False,has_NOx == False,has_NOx == False,,,4.7698197166508525,mass_soot * 1000 * (1 - soot_oxidation_conversion/100),0.2301802833491471,mass_soot * 1000 * soot_oxidation_conversion/100,,,has_NOx == False,has_NOx == False,,0.1,,,673.15,,5,5.0,0.00446149727848666,0.0,0.0,0.0,0.0,0.0,0.0,reported_inlet,,0.0,0.0,0.0,6a7d9f997bffe6ebe23a3f1c,Ce50Pr50-NP,,550.0,4.0,0.5,0.5,,16.0,,,10.1016/j.apcatb.2017.12.048,False,b09f79e5d184691077f5aa3917e5394edb39fa96edcabc62f3ce4f8871891eb0,,,,0.0,0.0,0.0,0.0,,,,0.0,0.0,0.0,0.0,0.0,0.0,,0.0,0.0
6a7d9fab7bffe6ebe23a3fa0,soot_oxidation_without_no,0.0,0.0,10.0,,,Degussa,Printex-U,,0.005,0.045,1:9,0.05,0.15,5,,100,,6a7d9f997bffe6ebe23a3f1c,10.1016/j.apcatb.2017.12.048,False,True,450.0,53.95655546935609,0.13172790629192163,0.10272894253476768,,0.0,1027.2894253476768,0.0,0.0,0.0,,0.9500977978863011,1081.245980817033,,0.10812459808170329,,0.0,has_NOx == False,soot_oxidation_co2_concentration_% * 10000,,soot_oxidation_co2_concentration_ppm + soot_oxidation_co_concentration_ppm,,soot_oxidation_cox_concentration_ppm / 10000,100 * soot_oxidation_co2_concentration_ppm / (soot_oxidation_co2_concentration_ppm + soot_oxidation_co_concentration_ppm),has_NOx == False,has_NOx == False,has_NOx == False,,,4.341360468540392,mass_soot * 1000 * (1 - soot_oxidation_conversion/100),0.6586395314596081,mass_soot * 1000 * soot_oxidation_conversion/100,,,has_NOx == False,has_NOx == False,,0.1,,,723.15,,5,5.0,0.00446149727848666,0.0,0.0,0.0,0.0,0.0,0.0,reported_inlet,,0.0,0.0,0.0,6a7d9f997bffe6ebe23a3f1c,Ce50Pr50-NP,,550.0,4.0,0.5,0.5,,16.0,,,10.1016/j.apcatb.2017.12.048,False,b09f79e5d184691077f5aa3917e5394edb39fa96edcabc62f3ce4f8871891eb0,,,,0.0,0.0,0.0,0.0,,,,0.0,0.0,0.0,0.0,0.0,0.0,,0.0,0.0
6a7d9fab7bffe6ebe23a3fa0,soot_oxidation_without_no,0.0,0.0,10.0,,,Degussa,Printex-U,,0.005,0.045,1:9,0.05,0.15,5,,100,,6a7d9f997bffe6ebe23a3f1c,10.1016/j.apcatb.2017.12.048,False,True,500.0,51.12490302560124,0.3546445047933776,0.2134479139333508,,0.0,2134.479139333508,0.0,0.0,0.0,,0.9766083416599021,2185.6040423591094,,0.21856040423591094,,0.0,has_NOx == False,soot_oxidation_co2_concentration_% * 10000,,soot_oxidation_co2_concentration_ppm + soot_oxidation_co_concentration_ppm,,soot_oxidation_cox_concentration_ppm / 10000,100 * soot_oxidation_co2_concentration_ppm / (soot_oxidation_co2_concentration_ppm + soot_oxidation_co_concentration_ppm),has_NOx == False,has_NOx == False,has_NOx == False,,,3.226777476033112,mass_soot * 1000 * (1 - soot_oxidation_conversion/100),1.7732225239668882,mass_soot * 1000 * soot_oxidation_conversion/100,,,has_NOx == False,has_NOx == False,,0.1,,,773.15,,5,5.0,0.00446149727848666,0.0,0.0,0.0,0.0,0.0,0.0,reported_inlet,,0.0,0.0,0.0,6a7d9f997bffe6ebe23a3f1c,Ce50Pr50-NP,,550.0,4.0,0.5,0.5,,16.0,,,10.1016/j.apcatb.2017.12.048,False,b09f79e5d184691077f5aa3917e5394edb39fa96edcabc62f3ce4f8871891eb0,,,,0.0,0.0,0.0,0.0,,,,0.0,0.0,0.0,0.0,0.0,0.0,,0.0,0.0
6a7d9fab7bffe6ebe23a3fa0,soot_oxidation_without_no,0.0,0.0,10.0,,,Degussa,Printex-U,,0.005,0.045,1:9,0.05,0.15,5,,100,,6a7d9f997bffe6ebe23a3f1c,10.1016/j.apcatb.2017.12.048,False,True,550.0,33.51435221101629,0.6339364591172333,0.2498360010495933,,0.0,2498.3600104959332,0.0,0.0,0.0,,0.9867630271451604,2531.8743627069493,,0.25318743627069495,,0.0,has_NOx == False,soot_oxidation_co2_concentration_% * 10000,,soot_oxidation_co2_concentration_ppm + soot_oxidation_co_concentration_ppm,,soot_oxidation_cox_concentration_ppm / 10000,100 * soot_oxidation_co2_concentration_ppm / (soot_oxidation_co2_concentration_ppm + soot_oxidation_co_concentration_ppm),has_NOx == False,has_NOx == False,has_NOx == False,,,1.8303177044138335,mass_soot * 1000 * (1 - soot_oxidation_conversion/100),3.169682295586166,mass_soot * 1000 * soot_oxidation_conversion/100,,,has_NOx == False,has_NOx == False,,0.1,,,823.15,,5,5.0,0.00446149727848666,0.0,0.0,0.0,0.0,0.0,0.0,reported_inlet,,0.0,0.0,0.0,6a7d9f997bffe6ebe23a3f1c,Ce50Pr50-NP,,550.0,4.0,0.5,0.5,,16.0,,,10.1016/j.apcatb.2017.12.048,False,b09f79e5d184691077f5aa3917e5394edb39fa96edcabc62f3ce4f8871891eb0,,,,0.0,0.0,0.0,0.0,,,,0.0,0.0,0.0,0.0,0.0,0.0,,0.0,0.0
6a7d9fab7bffe6ebe23a3fa0,soot_oxidation_without_no,0.0,0.0,10.0,,,Degussa,Printex-U,,0.005,0.045,1:9,0.05,0.15,5,,100,,6a7d9f997bffe6ebe23a3f1c,10.1016/j.apcatb.2017.12.048,False,True,600.0,26.36410654253943,0.8792984981840788,0.14187221201784306,,0.0,1418.7221201784305,0.0,0.0,0.0,,0.981756032231819,1445.08622672097,,0.144508622672097,,0.0,has_NOx == False,soot_oxidation_co2_concentration_% * 10000,,soot_oxidation_co2_concentration_ppm + soot_oxidation_co_concentration_ppm,,soot_oxidation_cox_concentration_ppm / 10000,100 * soot_oxidation_co2_concentration_ppm / (soot_oxidation_co2_concentration_ppm + soot_oxidation_co_concentration_ppm),has_NOx == False,has_NOx == False,has_NOx == False,,,0.603507509079606,mass_soot * 1000 * (1 - soot_oxidation_conversion/100),4.3964924909203935,mass_soot * 1000 * soot_oxidation_conversion/100,,,has_NOx == False,has_NOx == False,,0.1,,,873.15,,5,5.0,0.00446149727848666,0.0,0.0,0.0,0.0,0.0,0.0,reported_inlet,,0.0,0.0,0.0,6a7d9f997bffe6ebe23a3f1c,Ce50Pr50-NP,,550.0,4.0,0.5,0.5,,16.0,,,10.1016/j.apcatb.2017.12.048,False,b09f79e5d184691077f5aa3917e5394edb39fa96edcabc62f3ce4f8871891eb0,,,,0.0,0.0,0.0,0.0,,,,0.0,0.0,0.0,0.0,0.0,0.0,,0.0,0.0
6a7d9fab7bffe6ebe23a3fa0,soot_oxidation_without_no,0.0,0.0,10.0,,,Degussa,Printex-U,,0.005,0.045,1:9,0.05,0.15,5,,100,,6a7d9f997bffe6ebe23a3f1c,10.1016/j.apcatb.2017.12.048,False,True,650.0,2.133436772692008,0.9929980695612344,0.030129887168722128,,0.0,301.29887168722126,0.0,0.0,0.0,,0.9929689861191104,303.43230845991326,,0.030343230845991324,,0.0,has_NOx == False,soot_oxidation_co2_concentration_% * 10000,,soot_oxidation_co2_concentration_ppm + soot_oxidation_co_concentration_ppm,,soot_oxidation_cox_concentration_ppm / 10000,100 * soot_oxidation_co2_concentration_ppm / (soot_oxidation_co2_concentration_ppm + soot_oxidation_co_concentration_ppm),has_NOx == False,has_NOx == False,has_NOx == False,,,0.03500965219382812,mass_soot * 1000 * (1 - soot_oxidation_conversion/100),4.964990347806172,mass_soot * 1000 * soot_oxidation_conversion/100,,,has_NOx == False,has_NOx == False,,0.1,,,923.15,,5,5.0,0.00446149727848666,0.0,0.0,0.0,0.0,0.0,0.0,reported_inlet,,0.0,0.0,0.0,6a7d9f997bffe6ebe23a3f1c,Ce50Pr50-NP,,550.0,4.0,0.5,0.5,,16.0,,,10.1016/j.apcatb.2017.12.048,False,b09f79e5d184691077f5aa3917e5394edb39fa96edcabc62f3ce4f8871891eb0,,,,0.0,0.0,0.0,0.0,,,,0.0,0.0,0.0,0.0,0.0,0.0,,0.0,0.0
6a7d9fab7bffe6ebe23a3fa3,soot_oxidation_without_no,0.0,0.0,10.0,,,Degussa,Printex-U,,0.005,0.045,1:9,0.05,0.15,5,,100,,6a7d9f997bffe6ebe23a3f1d,10.1016/j.apcatb.2017.12.048,False,True,350.0,14.442720455133184,0.01613061545005399,0.009626288659793814,,0.0,96.26288659793813,0.0,0.0,0.0,,0.8695393951617152,110.70560705307132,,0.011070560705307132,,0.0,has_NOx == False,soot_oxidation_co2_concentration_% * 10000,,soot_oxidation_co2_concentration_ppm + soot_oxidation_co_concentration_ppm,,soot_oxidation_cox_concentration_ppm / 10000,100 * soot_oxidation_co2_concentration_ppm / (soot_oxidation_co2_concentration_ppm + soot_oxidation_co_concentration_ppm),has_NOx == False,has_NOx == False,has_NOx == False,,,4.91934692274973,mass_soot * 1000 * (1 - soot_oxidation_conversion/100),0.08065307725026996,mass_soot * 1000 * soot_oxidation_conversion/100,,,has_NOx == False,has_NOx == False,,0.1,,,623.15,,5,5.0,0.00446149727848666,0.0,0.0,0.0,0.0,0.0,0.0,reported_inlet,,0.0,0.0,0.0,6a7d9f997bffe6ebe23a3f1d,Ce-NP,,550.0,4.0,1.0,0.0,,8.0,,,10.1016/j.apcatb.2017.12.048,False,c23a229aaf54448f4c48fc116aced5e44c91ad87cec25b8387be6295f222594a,,,,0.0,0.0,0.0,0.0,,,,0.0,0.0,0.0,0.0,0.0,0.0,,0.0,0.0
6a7d9fab7bffe6ebe23a3fa3,soot_oxidation_without_no,0.0,0.0,10.0,,,Degussa,Printex-U,,0.005,0.045,1:9,0.05,0.15,5,,100,,6a7d9f997bffe6ebe23a3f1d,10.1016/j.apcatb.2017.12.048,False,True,400.0,20.39048357900181,0.022609037070968185,0.01223582474226804,,0.0,122.35824742268039,0.0,0.0,0.0,,0.8571582147461507,142.7487310016822,,0.01427487310016822,,0.0,has_NOx == False,soot_oxidation_co2_concentration_% * 10000,,soot_oxidation_co2_concentration_ppm + soot_oxidation_co_concentration_ppm,,soot_oxidation_cox_concentration_ppm / 10000,100 * soot_oxidation_co2_concentration_ppm / (soot_oxidation_co2_concentration_ppm + soot_oxidation_co_concentration_ppm),has_NOx == False,has_NOx == False,has_NOx == False,,,4.88695481464516,mass_soot * 1000 * (1 - soot_oxidation_conversion/100),0.11304518535484093,mass_soot * 1000 * soot_oxidation_conversion/100,,,has_NOx == False,has_NOx == False,,0.1,,,673.15,,5,5.0,0.00446149727848666,0.0,0.0,0.0,0.0,0.0,0.0,reported_inlet,,0.0,0.0,0.0,6a7d9f997bffe6ebe23a3f1d,Ce-NP,,550.0,4.0,1.0,0.0,,8.0,,,10.1016/j.apcatb.2017.12.048,False,c23a229aaf54448f4c48fc116aced5e44c91ad87cec25b8387be6295f222594a,,,,0.0,0.0,0.0,0.0,,,,0.0,0.0,0.0,0.0,0.0,0.0,,0.0,0.0
6a7d9fab7bffe6ebe23a3fa3,soot_oxidation_without_no,0.0,0.0,10.0,,,Degussa,Printex-U,,0.005,0.045,1:9,0.05,0.15,5,,100,,6a7d9f997bffe6ebe23a3f1d,10.1016/j.apcatb.2017.12.048,False,True,450.0,40.67752779932764,0.043942021398422806,0.028685567010309276,,0.0,286.8556701030928,0.0,0.0,0.0,,0.875806397458842,327.53319790242045,,0.03275331979024205,,0.0,has_NOx == False,soot_oxidation_co2_concentration_% * 10000,,soot_oxidation_co2_concentration_ppm + soot_oxidation_co_concentration_ppm,,soot_oxidation_cox_concentration_ppm / 10000,100 * soot_oxidation_co2_concentration_ppm / (soot_oxidation_co2_concentration_ppm + soot_oxidation_co_concentration_ppm),has_NOx == False,has_NOx == False,has_NOx == False,,,4.780289893007886,mass_soot * 1000 * (1 - soot_oxidation_conversion/100),0.21971010699211405,mass_soot * 1000 * soot_oxidation_conversion/100,,,has_NOx == False,has_NOx == False,,0.1,,,723.15,,5,5.0,0.00446149727848666,0.0,0.0,0.0,0.0,0.0,0.0,reported_inlet,,0.0,0.0,0.0,6a7d9f997bffe6ebe23a3f1d,Ce-NP,,550.0,4.0,1.0,0.0,,8.0,,,10.1016/j.apcatb.2017.12.048,False,c23a229aaf54448f4c48fc116aced5e44c91ad87cec25b8387be6295f222594a,,,,0.0,0.0,0.0,0.0,,,,0.0,0.0,0.0,0.0,0.0,0.0,,0.0,0.0
6a7d9fab7bffe6ebe23a3fa3,soot_oxidation_without_no,0.0,0.0,10.0,,,Degussa,Printex-U,,0.005,0.045,1:9,0.05,0.15,5,,100,,6a7d9f997bffe6ebe23a3f1d,10.1016/j.apcatb.2017.12.048,False,True,500.0,82.85492629945695,0.11140922029905441,0.10614046391752575,,0.0,1061.4046391752574,0.0,0.0,0.0,,0.9275907942573473,1144.2595654747145,,0.11442595654747145,,0.0,has_NOx == False,soot_oxidation_co2_concentration_% * 10000,,soot_oxidation_co2_concentration_ppm + soot_oxidation_co_concentration_ppm,,soot_oxidation_cox_concentration_ppm / 10000,100 * soot_oxidation_co2_concentration_ppm / (soot_oxidation_co2_concentration_ppm + soot_oxidation_co_concentration_ppm),has_NOx == False,has_NOx == False,has_NOx == False,,,4.442953898504728,mass_soot * 1000 * (1 - soot_oxidation_conversion/100),0.557046101495272,mass_soot * 1000 * soot_oxidation_conversion/100,,,has_NOx == False,has_NOx == False,,0.1,,,773.15,,5,5.0,0.00446149727848666,0.0,0.0,0.0,0.0,0.0,0.0,reported_inlet,,0.0,0.0,0.0,6a7d9f997bffe6ebe23a3f1d,Ce-NP,,550.0,4.0,1.0,0.0,,8.0,,,10.1016/j.apcatb.2017.12.048,False,c23a229aaf54448f4c48fc116aced5e44c91ad87cec25b8387be6295f222594a,,,,0.0,0.0,0.0,0.0,,,,0.0,0.0,0.0,0.0,0.0,0.0,,0.0,0.0
6a7d9fab7bffe6ebe23a3fa3,soot_oxidation_without_no,0.0,0.0,10.0,,,Degussa,Printex-U,,0.005,0.045,1:9,0.05,0.15,5,,100,,6a7d9f997bffe6ebe23a3f1d,10.1016/j.apcatb.2017.12.048,False,True,550.0,115.63227307990691,0.3169518699080587,0.24701675257731956,,0.0,2470.1675257731954,0.0,0.0,0.0,,0.9552818152700011,2585.7997988531024,,0.25857997988531023,,0.0,has_NOx == False,soot_oxidation_co2_concentration_% * 10000,,soot_oxidation_co2_concentration_ppm + soot_oxidation_co_concentration_ppm,,soot_oxidation_cox_concentration_ppm / 10000,100 * soot_oxidation_co2_concentration_ppm / (soot_oxidation_co2_concentration_ppm + soot_oxidation_co_concentration_ppm),has_NOx == False,has_NOx == False,has_NOx == False,,,3.4152406504597064,mass_soot * 1000 * (1 - soot_oxidation_conversion/100),1.5847593495402936,mass_soot * 1000 * soot_oxidation_conversion/100,,,has_NOx == False,has_NOx == False,,0.1,,,823.15,,5,5.0,0.00446149727848666,0.0,0.0,0.0,0.0,0.0,0.0,reported_inlet,,0.0,0.0,0.0,6a7d9f997bffe6ebe23a3f1d,Ce-NP,,550.0,4.0,1.0,0.0,,8.0,,,10.1016/j.apcatb.2017.12.048,False,c23a229aaf54448f4c48fc116aced5e44c91ad87cec25b8387be6295f222594a,,,,0.0,0.0,0.0,0.0,,,,0.0,0.0,0.0,0.0,0.0,0.0,,0.0,0.0
6a7d9fab7bffe6ebe23a3fa3,soot_oxidation_without_no,0.0,0.0,10.0,,,Degussa,Printex-U,,0.005,0.045,1:9,0.05,0.15,5,,100,,6a7d9f997bffe6ebe23a3f1d,10.1016/j.apcatb.2017.12.048,False,True,600.0,240.78096715800362,0.6879560252593006,0.3085051546391752,,0.0,3085.0515463917523,0.0,0.0,0.0,,0.9276027983438615,3325.8325135497557,,0.3325832513549756,,0.0,has_NOx == False,soot_oxidation_co2_concentration_% * 10000,,soot_oxidation_co2_concentration_ppm + soot_oxidation_co_concentration_ppm,,soot_oxidation_cox_concentration_ppm / 10000,100 * soot_oxidation_co2_concentration_ppm / (soot_oxidation_co2_concentration_ppm + soot_oxidation_co_concentration_ppm),has_NOx == False,has_NOx == False,has_NOx == False,,,1.5602198737034971,mass_soot * 1000 * (1 - soot_oxidation_conversion/100),3.439780126296503,mass_soot * 1000 * soot_oxidation_conversion/100,,,has_NOx == False,has_NOx == False,,0.1,,,873.15,,5,5.0,0.00446149727848666,0.0,0.0,0.0,0.0,0.0,0.0,reported_inlet,,0.0,0.0,0.0,6a7d9f997bffe6ebe23a3f1d,Ce-NP,,550.0,4.0,1.0,0.0,,8.0,,,10.1016/j.apcatb.2017.12.048,False,c23a229aaf54448f4c48fc116aced5e44c91ad87cec25b8387be6295f222594a,,,,0.0,0.0,0.0,0.0,,,,0.0,0.0,0.0,0.0,0.0,0.0,,0.0,0.0
6a7d9fab7bffe6ebe23a3fa3,soot_oxidation_without_no,0.0,0.0,10.0,,,Degussa,Printex-U,,0.005,0.045,1:9,0.05,0.15,5,,100,,6a7d9f997bffe6ebe23a3f1d,10.1016/j.apcatb.2017.12.048,False,True,650.0,295.88828549262996,0.9442463108987993,0.11128221649484535,,0.0,1112.8221649484535,0.0,0.0,0.0,,0.7899580531968199,1408.7104504410836,,0.14087104504410836,,0.0,has_NOx == False,soot_oxidation_co2_concentration_% * 10000,,soot_oxidation_co2_concentration_ppm + soot_oxidation_co_concentration_ppm,,soot_oxidation_cox_concentration_ppm / 10000,100 * soot_oxidation_co2_concentration_ppm / (soot_oxidation_co2_concentration_ppm + soot_oxidation_co_concentration_ppm),has_NOx == False,has_NOx == False,has_NOx == False,,,0.27876844550600355,mass_soot * 1000 * (1 - soot_oxidation_conversion/100),4.721231554493996,mass_soot * 1000 * soot_oxidation_conversion/100,,,has_NOx == False,has_NOx == False,,0.1,,,923.15,,5,5.0,0.00446149727848666,0.0,0.0,0.0,0.0,0.0,0.0,reported_inlet,,0.0,0.0,0.0,6a7d9f997bffe6ebe23a3f1d,Ce-NP,,550.0,4.0,1.0,0.0,,8.0,,,10.1016/j.apcatb.2017.12.048,False,c23a229aaf54448f4c48fc116aced5e44c91ad87cec25b8387be6295f222594a,,,,0.0,0.0,0.0,0.0,,,,0.0,0.0,0.0,0.0,0.0,0.0,,0.0,0.0
6a7d9fab7bffe6ebe23a3fa4,no_oxidation_constant_ramp,0.0,550.0,10.0,,,,,,0.0,0.045,,0.045,0.15,5,,100,,6a7d9f997bffe6ebe23a3f1d,10.1016/j.apcatb.2017.12.048,True,False,220.45531935593715,0.0,,0.0,12.85332608794095,,0.0,,,,,,0.0,,0.0,,550.0,NO_ppm + NO2_ppm (missing inlet species treated as 0),has_soot == False,has_soot == False,soot_oxidation_co2_concentration_ppm + soot_oxidation_co_concentration_ppm,has_soot == False,soot_oxidation_cox_concentration_ppm / 10000,,,,,,,0.0,has_soot == False,0.0,has_soot == False,,has_soot == False,,,,0.1,0.1285332608794095,,493.6053193559371,,5,0.0,0.00446149727848666,2.4538235031676625e-06,,2.4538235031676625e-06,479.30670651632477,70.69329348367522,550.0,first_selectivity+reported_inlet_total,0.1285332608794095,2.138425566682987e-06,3.153979364846757e-07,2.453823503167663e-06,6a7d9f997bffe6ebe23a3f1d,Ce-NP,,550.0,4.0,1.0,0.0,,8.0,,,10.1016/j.apcatb.2017.12.048,False,c23a229aaf54448f4c48fc116aced5e44c91ad87cec25b8387be6295f222594a,,,,0.0,0.0,0.0,0.0,,,,0.0,0.0,0.0,0.0,0.0,0.0,,0.0,0.0
6a7d9fab7bffe6ebe23a3fa4,no_oxidation_constant_ramp,0.0,550.0,10.0,,,,,,0.0,0.045,,0.045,0.15,5,,100,,6a7d9f997bffe6ebe23a3f1d,10.1016/j.apcatb.2017.12.048,True,False,239.72369509169624,0.0,,0.0,12.359733731829914,,0.0,,,,,,0.0,,0.0,,550.0,NO_ppm + NO2_ppm (missing inlet species treated as 0),has_soot == False,has_soot == False,soot_oxidation_co2_concentration_ppm + soot_oxidation_co_concentration_ppm,has_soot == False,soot_oxidation_cox_concentration_ppm / 10000,,,,,,,0.0,has_soot == False,0.0,has_soot == False,,has_soot == False,,,,0.1,0.12359733731829914,,512.8736950916962,,5,0.0,0.00446149727848666,2.4538235031676625e-06,,2.4538235031676625e-06,479.30670651632477,70.69329348367522,550.0,first_selectivity+reported_inlet_total,0.1285332608794095,2.138425566682987e-06,3.153979364846757e-07,2.453823503167663e-06,6a7d9f997bffe6ebe23a3f1d,Ce-NP,,550.0,4.0,1.0,0.0,,8.0,,,10.1016/j.apcatb.2017.12.048,False,c23a229aaf54448f4c48fc116aced5e44c91ad87cec25b8387be6295f222594a,,,,0.0,0.0,0.0,0.0,,,,0.0,0.0,0.0,0.0,0.0,0.0,,0.0,0.0
6a7d9fab7bffe6ebe23a3fa4,no_oxidation_constant_ramp,0.0,550.0,10.0,,,,,,0.0,0.045,,0.045,0.15,5,,100,,6a7d9f997bffe6ebe23a3f1d,10.1016/j.apcatb.2017.12.048,True,False,260.16442087853284,0.0,,0.0,11.445002943440656,,0.0,,,,,,0.0,,0.0,,550.0,NO_ppm + NO2_ppm (missing inlet species treated as 0),has_soot == False,has_soot == False,soot_oxidation_co2_concentration_ppm + soot_oxidation_co_concentration_ppm,has_soot == False,soot_oxidation_cox_concentration_ppm / 10000,,,,,,,0.0,has_soot == False,0.0,has_soot == False,,has_soot == False,,,,0.1,0.11445002943440656,,533.3144208785328,,5,0.0,0.00446149727848666,2.4538235031676625e-06,,2.4538235031676625e-06,479.30670651632477,70.69329348367522,550.0,first_selectivity+reported_inlet_total,0.1285332608794095,2.138425566682987e-06,3.153979364846757e-07,2.453823503167663e-06,6a7d9f997bffe6ebe23a3f1d,Ce-NP,,550.0,4.0,1.0,0.0,,8.0,,,10.1016/j.apcatb.2017.12.048,False,c23a229aaf54448f4c48fc116aced5e44c91ad87cec25b8387be6295f222594a,,,,0.0,0.0,0.0,0.0,,,,0.0,0.0,0.0,0.0,0.0,0.0,,0.0,0.0
6a7d9fab7bffe6ebe23a3fa4,no_oxidation_constant_ramp,0.0,550.0,10.0,,,,,,0.0,0.045,,0.045,0.15,5,,100,,6a7d9f997bffe6ebe23a3f1d,10.1016/j.apcatb.2017.12.048,True,False,279.593325874398,0.0,,0.0,10.924240365892317,,0.0,,,,,,0.0,,0.0,,550.0,NO_ppm + NO2_ppm (missing inlet species treated as 0),has_soot == False,has_soot == False,soot_oxidation_co2_concentration_ppm + soot_oxidation_co_concentration_ppm,has_soot == False,soot_oxidation_cox_concentration_ppm / 10000,,,,,,,0.0,has_soot == False,0.0,has_soot == False,,has_soot == False,,,,0.1,0.10924240365892317,,552.7433258743979,,5,0.0,0.00446149727848666,2.4538235031676625e-06,,2.4538235031676625e-06,479.30670651632477,70.69329348367522,550.0,first_selectivity+reported_inlet_total,0.1285332608794095,2.138425566682987e-06,3.153979364846757e-07,2.453823503167663e-06,6a7d9f997bffe6ebe23a3f1d,Ce-NP,,550.0,4.0,1.0,0.0,,8.0,,,10.1016/j.apcatb.2017.12.048,False,c23a229aaf54448f4c48fc116aced5e44c91ad87cec25b8387be6295f222594a,,,,0.0,0.0,0.0,0.0,,,,0.0,0.0,0.0,0.0,0.0,0.0,,0.0,0.0
6a7d9fab7bffe6ebe23a3fa4,no_oxidation_constant_ramp,0.0,550.0,10.0,,,,,,0.0,0.045,,0.045,0.15,5,,100,,6a7d9f997bffe6ebe23a3f1d,10.1016/j.apcatb.2017.12.048,True,False,299.6643479106873,0.0,,0.0,10.562876420776163,,0.0,,,,,,0.0,,0.0,,550.0,NO_ppm + NO2_ppm (missing inlet species treated as 0),has_soot == False,has_soot == False,soot_oxidation_co2_concentration_ppm + soot_oxidation_co_concentration_ppm,has_soot == False,soot_oxidation_cox_concentration_ppm / 10000,,,,,,,0.0,has_soot == False,0.0,has_soot == False,,has_soot == False,,,,0.1,0.10562876420776163,,572.8143479106873,,5,0.0,0.00446149727848666,2.4538235031676625e-06,,2.4538235031676625e-06,479.30670651632477,70.69329348367522,550.0,first_selectivity+reported_inlet_total,0.1285332608794095,2.138425566682987e-06,3.153979364846757e-07,2.453823503167663e-06,6a7d9f997bffe6ebe23a3f1d,Ce-NP,,550.0,4.0,1.0,0.0,,8.0,,,10.1016/j.apcatb.2017.12.048,False,c23a229aaf54448f4c48fc116aced5e44c91ad87cec25b8387be6295f222594a,,,,0.0,0.0,0.0,0.0,,,,0.0,0.0,0.0,0.0,0.0,0.0,,0.0,0.0
6a7d9fab7bffe6ebe23a3fa4,no_oxidation_constant_ramp,0.0,550.0,10.0,,,,,,0.0,0.045,,0.045,0.15,5,,100,,6a7d9f997bffe6ebe23a3f1d,10.1016/j.apcatb.2017.12.048,True,False,320.76178430704863,0.0,,0.0,10.718652357016714,,0.0,,,,,,0.0,,0.0,,550.0,NO_ppm + NO2_ppm (missing inlet species treated as 0),has_soot == False,has_soot == False,soot_oxidation_co2_concentration_ppm + soot_oxidation_co_concentration_ppm,has_soot == False,soot_oxidation_cox_concentration_ppm / 10000,,,,,,,0.0,has_soot == False,0.0,has_soot == False,,has_soot == False,,,,0.1,0.10718652357016714,,593.9117843070486,,5,0.0,0.00446149727848666,2.4538235031676625e-06,,2.4538235031676625e-06,479.30670651632477,70.69329348367522,550.0,first_selectivity+reported_inlet_total,0.1285332608794095,2.138425566682987e-06,3.153979364846757e-07,2.453823503167663e-06,6a7d9f997bffe6ebe23a3f1d,Ce-NP,,550.0,4.0,1.0,0.0,,8.0,,,10.1016/j.apcatb.2017.12.048,False,c23a229aaf54448f4c48fc116aced5e44c91ad87cec25b8387be6295f222594a,,,,0.0,0.0,0.0,0.0,,,,0.0,0.0,0.0,0.0,0.0,0.0,,0.0,0.0
6a7d9fab7bffe6ebe23a3fa4,no_oxidation_constant_ramp,0.0,550.0,10.0,,,,,,0.0,0.045,,0.045,0.15,5,,100,,6a7d9f997bffe6ebe23a3f1d,10.1016/j.apcatb.2017.12.048,True,False,339.9255727975872,0.0,,0.0,11.395190870805592,,0.0,,,,,,0.0,,0.0,,550.0,NO_ppm + NO2_ppm (missing inlet species treated as 0),has_soot == False,has_soot == False,soot_oxidation_co2_concentration_ppm + soot_oxidation_co_concentration_ppm,has_soot == False,soot_oxidation_cox_concentration_ppm / 10000,,,,,,,0.0,has_soot == False,0.0,has_soot == False,,has_soot == False,,,,0.1,0.11395190870805592,,613.0755727975873,,5,0.0,0.00446149727848666,2.4538235031676625e-06,,2.4538235031676625e-06,479.30670651632477,70.69329348367522,550.0,first_selectivity+reported_inlet_total,0.1285332608794095,2.138425566682987e-06,3.153979364846757e-07,2.453823503167663e-06,6a7d9f997bffe6ebe23a3f1d,Ce-NP,,550.0,4.0,1.0,0.0,,8.0,,,10.1016/j.apcatb.2017.12.048,False,c23a229aaf54448f4c48fc116aced5e44c91ad87cec25b8387be6295f222594a,,,,0.0,0.0,0.0,0.0,,,,0.0,0.0,0.0,0.0,0.0,0.0,,0.0,0.0
6a7d9fab7bffe6ebe23a3fa4,no_oxidation_constant_ramp,0.0,550.0,10.0,,,,,,0.0,0.045,,0.045,0.15,5,,100,,6a7d9f997bffe6ebe23a3f1d,10.1016/j.apcatb.2017.12.048,True,False,359.99416257235976,0.0,,0.0,12.481999728297794,,0.0,,,,,,0.0,,0.0,,550.0,NO_ppm + NO2_ppm (missing inlet species treated as 0),has_soot == False,has_soot == False,soot_oxidation_co2_concentration_ppm + soot_oxidation_co_concentration_ppm,has_soot == False,soot_oxidation_cox_concentration_ppm / 10000,,,,,,,0.0,has_soot == False,0.0,has_soot == False,,has_soot == False,,,,0.1,0.12481999728297793,,633.1441625723597,,5,0.0,0.00446149727848666,2.4538235031676625e-06,,2.4538235031676625e-06,479.30670651632477,70.69329348367522,550.0,first_selectivity+reported_inlet_total,0.1285332608794095,2.138425566682987e-06,3.153979364846757e-07,2.453823503167663e-06,6a7d9f997bffe6ebe23a3f1d,Ce-NP,,550.0,4.0,1.0,0.0,,8.0,,,10.1016/j.apcatb.2017.12.048,False,c23a229aaf54448f4c48fc116aced5e44c91ad87cec25b8387be6295f222594a,,,,0.0,0.0,0.0,0.0,,,,0.0,0.0,0.0,0.0,0.0,0.0,,0.0,0.0
6a7d9fab7bffe6ebe23a3fa4,no_oxidation_constant_ramp,0.0,550.0,10.0,,,,,,0.0,0.045,,0.045,0.15,5,,100,,6a7d9f997bffe6ebe23a3f1d,10.1016/j.apcatb.2017.12.048,True,False,380.0943717468502,0.0,,0.0,13.519902187202835,,0.0,,,,,,0.0,,0.0,,550.0,NO_ppm + NO2_ppm (missing inlet species treated as 0),has_soot == False,has_soot == False,soot_oxidation_co2_concentration_ppm + soot_oxidation_co_concentration_ppm,has_soot == False,soot_oxidation_cox_concentration_ppm / 10000,,,,,,,0.0,has_soot == False,0.0,has_soot == False,,has_soot == False,,,,0.1,0.13519902187202834,,653.2443717468502,,5,0.0,0.00446149727848666,2.4538235031676625e-06,,2.4538235031676625e-06,479.30670651632477,70.69329348367522,550.0,first_selectivity+reported_inlet_total,0.1285332608794095,2.138425566682987e-06,3.153979364846757e-07,2.453823503167663e-06,6a7d9f997bffe6ebe23a3f1d,Ce-NP,,550.0,4.0,1.0,0.0,,8.0,,,10.1016/j.apcatb.2017.12.048,False,c23a229aaf54448f4c48fc116aced5e44c91ad87cec25b8387be6295f222594a,,,,0.0,0.0,0.0,0.0,,,,0.0,0.0,0.0,0.0,0.0,0.0,,0.0,0.0
6a7d9fab7bffe6ebe23a3fa4,no_oxidation_constant_ramp,0.0,550.0,10.0,,,,,,0.0,0.045,,0.045,0.15,5,,100,,6a7d9f997bffe6ebe23a3f1d,10.1016/j.apcatb.2017.12.048,True,False,399.4843605584472,0.0,,0.0,14.699089797581848,,0.0,,,,,,0.0,,0.0,,550.0,NO_ppm + NO2_ppm (missing inlet species treated as 0),has_soot == False,has_soot == False,soot_oxidation_co2_concentration_ppm + soot_oxidation_co_concentration_ppm,has_soot == False,soot_oxidation_cox_concentration_ppm / 10000,,,,,,,0.0,has_soot == False,0.0,has_soot == False,,has_soot == False,,,,0.1,0.1469908979758185,,672.6343605584472,,5,0.0,0.00446149727848666,2.4538235031676625e-06,,2.4538235031676625e-06,479.30670651632477,70.69329348367522,550.0,first_selectivity+reported_inlet_total,0.1285332608794095,2.138425566682987e-06,3.153979364846757e-07,2.453823503167663e-06,6a7d9f997bffe6ebe23a3f1d,Ce-NP,,550.0,4.0,1.0,0.0,,8.0,,,10.1016/j.apcatb.2017.12.048,False,c23a229aaf54448f4c48fc116aced5e44c91ad87cec25b8387be6295f222594a,,,,0.0,0.0,0.0,0.0,,,,0.0,0.0,0.0,0.0,0.0,0.0,,0.0,0.0
6a7d9fab7bffe6ebe23a3fa4,no_oxidation_constant_ramp,0.0,550.0,10.0,,,,,,0.0,0.045,,0.045,0.15,5,,100,,6a7d9f997bffe6ebe23a3f1d,10.1016/j.apcatb.2017.12.048,True,False,419.6429440093399,0.0,,0.0,17.12991894217271,,0.0,,,,,,0.0,,0.0,,550.0,NO_ppm + NO2_ppm (missing inlet species treated as 0),has_soot == False,has_soot == False,soot_oxidation_co2_concentration_ppm + soot_oxidation_co_concentration_ppm,has_soot == False,soot_oxidation_cox_concentration_ppm / 10000,,,,,,,0.0,has_soot == False,0.0,has_soot == False,,has_soot == False,,,,0.1,0.17129918942172712,,692.7929440093399,,5,0.0,0.00446149727848666,2.4538235031676625e-06,,2.4538235031676625e-06,479.30670651632477,70.69329348367522,550.0,first_selectivity+reported_inlet_total,0.1285332608794095,2.138425566682987e-06,3.153979364846757e-07,2.453823503167663e-06,6a7d9f997bffe6ebe23a3f1d,Ce-NP,,550.0,4.0,1.0,0.0,,8.0,,,10.1016/j.apcatb.2017.12.048,False,c23a229aaf54448f4c48fc116aced5e44c91ad87cec25b8387be6295f222594a,,,,0.0,0.0,0.0,0.0,,,,0.0,0.0,0.0,0.0,0.0,0.0,,0.0,0.0
6a7d9fab7bffe6ebe23a3fa4,no_oxidation_constant_ramp,0.0,550.0,10.0,,,,,,0.0,0.045,,0.045,0.15,5,,100,,6a7d9f997bffe6ebe23a3f1d,10.1016/j.apcatb.2017.12.048,True,False,439.7772048450649,0.0,,0.0,21.488022460716394,,0.0,,,,,,0.0,,0.0,,550.0,NO_ppm + NO2_ppm (missing inlet species treated as 0),has_soot == False,has_soot == False,soot_oxidation_co2_concentration_ppm + soot_oxidation_co_concentration_ppm,has_soot == False,soot_oxidation_cox_concentration_ppm / 10000,,,,,,,0.0,has_soot == False,0.0,has_soot == False,,has_soot == False,,,,0.1,0.21488022460716394,,712.9272048450648,,5,0.0,0.00446149727848666,2.4538235031676625e-06,,2.4538235031676625e-06,479.30670651632477,70.69329348367522,550.0,first_selectivity+reported_inlet_total,0.1285332608794095,2.138425566682987e-06,3.153979364846757e-07,2.453823503167663e-06,6a7d9f997bffe6ebe23a3f1d,Ce-NP,,550.0,4.0,1.0,0.0,,8.0,,,10.1016/j.apcatb.2017.12.048,False,c23a229aaf54448f4c48fc116aced5e44c91ad87cec25b8387be6295f222594a,,,,0.0,0.0,0.0,0.0,,,,0.0,0.0,0.0,0.0,0.0,0.0,,0.0,0.0
6a7d9fab7bffe6ebe23a3fa4,no_oxidation_constant_ramp,0.0,550.0,10.0,,,,,,0.0,0.045,,0.045,0.15,5,,100,,6a7d9f997bffe6ebe23a3f1d,10.1016/j.apcatb.2017.12.048,True,False,459.95038186505815,0.0,,0.0,27.85400534347688,,0.0,,,,,,0.0,,0.0,,550.0,NO_ppm + NO2_ppm (missing inlet species treated as 0),has_soot == False,has_soot == False,soot_oxidation_co2_concentration_ppm + soot_oxidation_co_concentration_ppm,has_soot == False,soot_oxidation_cox_concentration_ppm / 10000,,,,,,,0.0,has_soot == False,0.0,has_soot == False,,has_soot == False,,,,0.1,0.27854005343476884,,733.1003818650581,,5,0.0,0.00446149727848666,2.4538235031676625e-06,,2.4538235031676625e-06,479.30670651632477,70.69329348367522,550.0,first_selectivity+reported_inlet_total,0.1285332608794095,2.138425566682987e-06,3.153979364846757e-07,2.453823503167663e-06,6a7d9f997bffe6ebe23a3f1d,Ce-NP,,550.0,4.0,1.0,0.0,,8.0,,,10.1016/j.apcatb.2017.12.048,False,c23a229aaf54448f4c48fc116aced5e44c91ad87cec25b8387be6295f222594a,,,,0.0,0.0,0.0,0.0,,,,0.0,0.0,0.0,0.0,0.0,0.0,,0.0,0.0
6a7d9fab7bffe6ebe23a3fa4,no_oxidation_constant_ramp,0.0,550.0,10.0,,,,,,0.0,0.045,,0.045,0.15,5,,100,,6a7d9f997bffe6ebe23a3f1d,10.1016/j.apcatb.2017.12.048,True,False,480.15761054628587,0.0,,0.0,32.203052121541454,,0.0,,,,,,0.0,,0.0,,550.0,NO_ppm + NO2_ppm (missing inlet species treated as 0),has_soot == False,has_soot == False,soot_oxidation_co2_concentration_ppm + soot_oxidation_co_concentration_ppm,has_soot == False,soot_oxidation_cox_concentration_ppm / 10000,,,,,,,0.0,has_soot == False,0.0,has_soot == False,,has_soot == False,,,,0.1,0.32203052121541453,,753.3076105462858,,5,0.0,0.00446149727848666,2.4538235031676625e-06,,2.4538235031676625e-06,479.30670651632477,70.69329348367522,550.0,first_selectivity+reported_inlet_total,0.1285332608794095,2.138425566682987e-06,3.153979364846757e-07,2.453823503167663e-06,6a7d9f997bffe6ebe23a3f1d,Ce-NP,,550.0,4.0,1.0,0.0,,8.0,,,10.1016/j.apcatb.2017.12.048,False,c23a229aaf54448f4c48fc116aced5e44c91ad87cec25b8387be6295f222594a,,,,0.0,0.0,0.0,0.0,,,,0.0,0.0,0.0,0.0,0.0,0.0,,0.0,0.0
6a7d9fab7bffe6ebe23a3fa4,no_oxidation_constant_ramp,0.0,550.0,10.0,,,,,,0.0,0.045,,0.045,0.15,5,,100,,6a7d9f997bffe6ebe23a3f1d,10.1016/j.apcatb.2017.12.048,True,False,500.1653937831395,0.0,,0.0,32.63596431644251,,0.0,,,,,,0.0,,0.0,,550.0,NO_ppm + NO2_ppm (missing inlet species treated as 0),has_soot == False,has_soot == False,soot_oxidation_co2_concentration_ppm + soot_oxidation_co_concentration_ppm,has_soot == False,soot_oxidation_cox_concentration_ppm / 10000,,,,,,,0.0,has_soot == False,0.0,has_soot == False,,has_soot == False,,,,0.1,0.3263596431644251,,773.3153937831395,,5,0.0,0.00446149727848666,2.4538235031676625e-06,,2.4538235031676625e-06,479.30670651632477,70.69329348367522,550.0,first_selectivity+reported_inlet_total,0.1285332608794095,2.138425566682987e-06,3.153979364846757e-07,2.453823503167663e-06,6a7d9f997bffe6ebe23a3f1d,Ce-NP,,550.0,4.0,1.0,0.0,,8.0,,,10.1016/j.apcatb.2017.12.048,False,c23a229aaf54448f4c48fc116aced5e44c91ad87cec25b8387be6295f222594a,,,,0.0,0.0,0.0,0.0,,,,0.0,0.0,0.0,0.0,0.0,0.0,,0.0,0.0
6a7d9fab7bffe6ebe23a3fa4,no_oxidation_constant_ramp,0.0,550.0,10.0,,,,,,0.0,0.045,,0.045,0.15,5,,100,,6a7d9f997bffe6ebe23a3f1d,10.1016/j.apcatb.2017.12.048,True,False,519.6161891326556,0.0,,0.0,30.870805597065623,,0.0,,,,,,0.0,,0.0,,550.0,NO_ppm + NO2_ppm (missing inlet species treated as 0),has_soot == False,has_soot == False,soot_oxidation_co2_concentration_ppm + soot_oxidation_co_concentration_ppm,has_soot == False,soot_oxidation_cox_concentration_ppm / 10000,,,,,,,0.0,has_soot == False,0.0,has_soot == False,,has_soot == False,,,,0.1,0.3087080559706562,,792.7661891326555,,5,0.0,0.00446149727848666,2.4538235031676625e-06,,2.4538235031676625e-06,479.30670651632477,70.69329348367522,550.0,first_selectivity+reported_inlet_total,0.1285332608794095,2.138425566682987e-06,3.153979364846757e-07,2.453823503167663e-06,6a7d9f997bffe6ebe23a3f1d,Ce-NP,,550.0,4.0,1.0,0.0,,8.0,,,10.1016/j.apcatb.2017.12.048,False,c23a229aaf54448f4c48fc116aced5e44c91ad87cec25b8387be6295f222594a,,,,0.0,0.0,0.0,0.0,,,,0.0,0.0,0.0,0.0,0.0,0.0,,0.0,0.0
6a7d9fab7bffe6ebe23a3fa4,no_oxidation_constant_ramp,0.0,550.0,10.0,,,,,,0.0,0.045,,0.045,0.15,5,,100,,6a7d9f997bffe6ebe23a3f1d,10.1016/j.apcatb.2017.12.048,True,False,540.6868706523325,0.0,,0.0,28.12570755784993,,0.0,,,,,,0.0,,0.0,,550.0,NO_ppm + NO2_ppm (missing inlet species treated as 0),has_soot == False,has_soot == False,soot_oxidation_co2_concentration_ppm + soot_oxidation_co_concentration_ppm,has_soot == False,soot_oxidation_cox_concentration_ppm / 10000,,,,,,,0.0,has_soot == False,0.0,has_soot == False,,has_soot == False,,,,0.1,0.28125707557849927,,813.8368706523324,,5,0.0,0.00446149727848666,2.4538235031676625e-06,,2.4538235031676625e-06,479.30670651632477,70.69329348367522,550.0,first_selectivity+reported_inlet_total,0.1285332608794095,2.138425566682987e-06,3.153979364846757e-07,2.453823503167663e-06,6a7d9f997bffe6ebe23a3f1d,Ce-NP,,550.0,4.0,1.0,0.0,,8.0,,,10.1016/j.apcatb.2017.12.048,False,c23a229aaf54448f4c48fc116aced5e44c91ad87cec25b8387be6295f222594a,,,,0.0,0.0,0.0,0.0,,,,0.0,0.0,0.0,0.0,0.0,0.0,,0.0,0.0
6a7d9fab7bffe6ebe23a3fa5,,0.0,500.0,5.0,,,Degussa,Printex-U,,0.005,0.045,1:9,0.05,0.2,10,50.0,200,,6a7d9f997bffe6ebe23a3f1e,10.1016/j.apcata.2017.02.005,True,True,178.0429019040733,,,0.01154900841374273,,,115.4900841374273,,,,,,,,,,500.0,NO_ppm + NO2_ppm (missing inlet species treated as 0),,,,soot_oxidation_co2_concentration_ppm / 10000,,,,,,,,,,,,,,,,,0.05,,,451.19290190407327,323.15,10,5.0,0.00892299455697332,4.46149727848666e-06,,4.46149727848666e-06,500.0,0.0,500.0,reported_inlet,0.0,4.46149727848666e-06,0.0,4.46149727848666e-06,6a7d9f997bffe6ebe23a3f1e,Co50Ce50,,500.0,3.0,0.5,0.0,5.73,52.0,,,10.1016/j.apcata.2017.02.005,False,2397be5fe5e3a8f7e578df0877985139f90ecb66cf71c4812539d96676063707,,,,0.5,0.0,0.0,0.0,,,,0.0,0.0,0.0,0.0,0.0,0.0,,0.0,0.0
6a7d9fab7bffe6ebe23a3fa5,,0.0,500.0,5.0,,,Degussa,Printex-U,,0.005,0.045,1:9,0.05,0.2,10,50.0,200,,6a7d9f997bffe6ebe23a3f1e,10.1016/j.apcata.2017.02.005,True,True,209.9092150719049,,,0.016532676955329534,,,165.32676955329535,,,,,,,,,,500.0,NO_ppm + NO2_ppm (missing inlet species treated as 0),,,,soot_oxidation_co2_concentration_ppm / 10000,,,,,,,,,,,,,,,,,0.05,,,483.0592150719049,323.15,10,5.0,0.00892299455697332,4.46149727848666e-06,,4.46149727848666e-06,500.0,0.0,500.0,reported_inlet,0.0,4.46149727848666e-06,0.0,4.46149727848666e-06,6a7d9f997bffe6ebe23a3f1e,Co50Ce50,,500.0,3.0,0.5,0.0,5.73,52.0,,,10.1016/j.apcata.2017.02.005,False,2397be5fe5e3a8f7e578df0877985139f90ecb66cf71c4812539d96676063707,,,,0.5,0.0,0.0,0.0,,,,0.0,0.0,0.0,0.0,0.0,0.0,,0.0,0.0
6a7d9fab7bffe6ebe23a3fa5,,0.0,500.0,5.0,,,Degussa,Printex-U,,0.005,0.045,1:9,0.05,0.2,10,50.0,200,,6a7d9f997bffe6ebe23a3f1e,10.1016/j.apcata.2017.02.005,True,True,238.71615650357518,,,0.02659360405806331,,,265.9360405806331,,,,,,,,,,500.0,NO_ppm + NO2_ppm (missing inlet species treated as 0),,,,soot_oxidation_co2_concentration_ppm / 10000,,,,,,,,,,,,,,,,,0.05,,,511.86615650357516,323.15,10,5.0,0.00892299455697332,4.46149727848666e-06,,4.46149727848666e-06,500.0,0.0,500.0,reported_inlet,0.0,4.46149727848666e-06,0.0,4.46149727848666e-06,6a7d9f997bffe6ebe23a3f1e,Co50Ce50,,500.0,3.0,0.5,0.0,5.73,52.0,,,10.1016/j.apcata.2017.02.005,False,2397be5fe5e3a8f7e578df0877985139f90ecb66cf71c4812539d96676063707,,,,0.5,0.0,0.0,0.0,,,,0.0,0.0,0.0,0.0,0.0,0.0,,0.0,0.0
6a7d9fab7bffe6ebe23a3fa5,,0.0,500.0,5.0,,,Degussa,Printex-U,,0.005,0.045,1:9,0.05,0.2,10,50.0,200,,6a7d9f997bffe6ebe23a3f1e,10.1016/j.apcata.2017.02.005,True,True,259.7204145577248,,,0.044721990846896126,,,447.21990846896125,,,,,,,,,,500.0,NO_ppm + NO2_ppm (missing inlet species treated as 0),,,,soot_oxidation_co2_concentration_ppm / 10000,,,,,,,,,,,,,,,,,0.05,,,532.8704145577248,323.15,10,5.0,0.00892299455697332,4.46149727848666e-06,,4.46149727848666e-06,500.0,0.0,500.0,reported_inlet,0.0,4.46149727848666e-06,0.0,4.46149727848666e-06,6a7d9f997bffe6ebe23a3f1e,Co50Ce50,,500.0,3.0,0.5,0.0,5.73,52.0,,,10.1016/j.apcata.2017.02.005,False,2397be5fe5e3a8f7e578df0877985139f90ecb66cf71c4812539d96676063707,,,,0.5,0.0,0.0,0.0,,,,0.0,0.0,0.0,0.0,0.0,0.0,,0.0,0.0
