Repository: Iwanap1/SootOxidationPINN

File: data/soot_conversion_from_cox_and_NO2_initial_from_S/2/train.csv (part 1 of 72)
_id_experiment,note,tight_contact,NO_ppm,O2_vol%,SO2_ppm,H2O_ppm,soot_supplier,soot_name,soot_surface_area,mass_soot,mass_catalyst,soot_to_catalyst_mass_ratio,total_mass_g,mass_silica_beads,ramp_rate_C_min,start_temp,gas_flow_ml_min,soot_oxidation_T_max,material_id,doi_experiment,has_NOx,has_soot,temperature,soot_oxidation_co_concentration_ppm,soot_oxidation_conversion,soot_oxidation_co2_concentration_%,no2_%_of_nox,NO2_ppm,soot_oxidation_co2_concentration_ppm,no_ppm,no2_ppm,nox_ppm,total_nox_conversion_%,soot_oxidation_co2_selectivity,soot_oxidation_cox_concentration_ppm,conversion_calculated_from,soot_oxidation_cox_concentration_%,n2_ppm,NOx_ppm,NOx_ppm__calculated_from,soot_oxidation_co2_concentration_ppm__calculated_from,soot_oxidation_co_concentration_ppm__calculated_from,soot_oxidation_cox_concentration_ppm__calculated_from,soot_oxidation_co2_concentration_%__calculated_from,soot_oxidation_cox_concentration_%__calculated_from,soot_oxidation_co2_selectivity__calculated_from,nox_ppm__calculated_from,no_ppm__calculated_from,no2_ppm__calculated_from,no2_%_of_nox__calculated_from,total_nox_conversion_%__calculated_from,mass_soot_remaining_mg,mass_soot_remaining_mg__calculated_from,mass_soot_converted_mg,mass_soot_converted_mg__calculated_from,mass_soot__calculated_from,tight_contact__calculated_from,NO_ppm__calculated_from,NO2_ppm__calculated_from,soot_oxidation_conversion__calculated_from,O2_fraction,no2_fraction_of_nox,total_nox_conversion,temperature_K,start_temp_K,ramp_rate_K_min,mass_soot_mg,F_total_mol_min,F_NO_in,F_NO2_in,F_NOx_in,NO_initial_ppm,NO2_initial_ppm,NOx_initial_ppm,initial_NOx_source,S_NO2_initial,F_NO_initial,F_NO2_initial,F_NOx_initial,_id_material,name,imp_dispersion_CO/M,sup_calcination_temp,sup_calcination_time,sup_Ce,sup_Pr,sup_crystallite_size_nm,Sbet,ageing_temp,ageing_time,doi_material,has_impregnated_metal,fingerprint,imp_calcination_temp,imp_calcination_time,imp_Pt_wt%,sup_Co,sup_Zr,sup_Ba,sup_Fe,crystal,alkaline_earth_promotor,promotor_wt%,sup_Ni,sup_Mn,sup_Cu,sup_La,sup_Al,sup_Ti,sup_M_to_O_ratio,sup_K,sup_Mg
6a7d9fab7bffe6ebe23a3f9f,soot_oxidation_with_no,0.0,550.0,10.0,,,Degussa,Printex-U,,0.005,0.045,1:9,0.05,0.15,5,,100,,6a7d9f997bffe6ebe23a3f1c,10.1016/j.apcatb.2017.12.048,True,True,350.0,43.93350143168511,0.04373037739475876,0.03407884344287698,,,340.78843442876985,,,,,0.88580453221773,384.72193586045495,,0.03847219358604549,,550.0,NO_ppm + NO2_ppm (missing inlet species treated as 0),soot_oxidation_co2_concentration_% * 10000,,soot_oxidation_co2_concentration_ppm + soot_oxidation_co_concentration_ppm,,soot_oxidation_cox_concentration_ppm / 10000,100 * soot_oxidation_co2_concentration_ppm / (soot_oxidation_co2_concentration_ppm + soot_oxidation_co_concentration_ppm),,,,,,4.7813481130262065,mass_soot * 1000 * (1 - soot_oxidation_conversion/100),0.2186518869737938,mass_soot * 1000 * soot_oxidation_conversion/100,,,,,,0.1,,,623.15,,5,5.0,0.00446149727848666,2.4538235031676625e-06,,2.4538235031676625e-06,550.0,0.0,550.0,reported_inlet,0.0,2.4538235031676625e-06,0.0,2.4538235031676625e-06,6a7d9f997bffe6ebe23a3f1c,Ce50Pr50-NP,,550.0,4.0,0.5,0.5,,16.0,,,10.1016/j.apcatb.2017.12.048,False,b09f79e5d184691077f5aa3917e5394edb39fa96edcabc62f3ce4f8871891eb0,,,,0.0,0.0,0.0,0.0,,,,0.0,0.0,0.0,0.0,0.0,0.0,,0.0,0.0
6a7d9fab7bffe6ebe23a3f9f,soot_oxidation_with_no,0.0,550.0,10.0,,,Degussa,Printex-U,,0.005,0.045,1:9,0.05,0.15,5,,100,,6a7d9f997bffe6ebe23a3f1c,10.1016/j.apcatb.2017.12.048,True,True,400.0,147.15586136159664,0.12270135195745498,0.14017256376161003,,,1401.7256376161004,,,,,0.9049921756708157,1548.881498977697,,0.1548881498977697,,550.0,NO_ppm + NO2_ppm (missing inlet species treated as 0),soot_oxidation_co2_concentration_% * 10000,,soot_oxidation_co2_concentration_ppm + soot_oxidation_co_concentration_ppm,,soot_oxidation_cox_concentration_ppm / 10000,100 * soot_oxidation_co2_concentration_ppm / (soot_oxidation_co2_concentration_ppm + soot_oxidation_co_concentration_ppm),,,,,,4.386493240212725,mass_soot * 1000 * (1 - soot_oxidation_conversion/100),0.6135067597872749,mass_soot * 1000 * soot_oxidation_conversion/100,,,,,,0.1,,,673.15,,5,5.0,0.00446149727848666,2.4538235031676625e-06,,2.4538235031676625e-06,550.0,0.0,550.0,reported_inlet,0.0,2.4538235031676625e-06,0.0,2.4538235031676625e-06,6a7d9f997bffe6ebe23a3f1c,Ce50Pr50-NP,,550.0,4.0,0.5,0.5,,16.0,,,10.1016/j.apcatb.2017.12.048,False,b09f79e5d184691077f5aa3917e5394edb39fa96edcabc62f3ce4f8871891eb0,,,,0.0,0.0,0.0,0.0,,,,0.0,0.0,0.0,0.0,0.0,0.0,,0.0,0.0
6a7d9fab7bffe6ebe23a3f9f,soot_oxidation_with_no,0.0,550.0,10.0,,,Degussa,Printex-U,,0.005,0.045,1:9,0.05,0.15,5,,100,,6a7d9f997bffe6ebe23a3f1c,10.1016/j.apcatb.2017.12.048,True,True,450.0,249.83973674088637,0.4023515089382969,0.32871297027624197,,,3287.1297027624196,,,,,0.9293633317974126,3536.969439503306,,0.35369694395033063,,550.0,NO_ppm + NO2_ppm (missing inlet species treated as 0),soot_oxidation_co2_concentration_% * 10000,,soot_oxidation_co2_concentration_ppm + soot_oxidation_co_concentration_ppm,,soot_oxidation_cox_concentration_ppm / 10000,100 * soot_oxidation_co2_concentration_ppm / (soot_oxidation_co2_concentration_ppm + soot_oxidation_co_concentration_ppm),,,,,,2.988242455308515,mass_soot * 1000 * (1 - soot_oxidation_conversion/100),2.0117575446914846,mass_soot * 1000 * soot_oxidation_conversion/100,,,,,,0.1,,,723.15,,5,5.0,0.00446149727848666,2.4538235031676625e-06,,2.4538235031676625e-06,550.0,0.0,550.0,reported_inlet,0.0,2.4538235031676625e-06,0.0,2.4538235031676625e-06,6a7d9f997bffe6ebe23a3f1c,Ce50Pr50-NP,,550.0,4.0,0.5,0.5,,16.0,,,10.1016/j.apcatb.2017.12.048,False,b09f79e5d184691077f5aa3917e5394edb39fa96edcabc62f3ce4f8871891eb0,,,,0.0,0.0,0.0,0.0,,,,0.0,0.0,0.0,0.0,0.0,0.0,,0.0,0.0
6a7d9fab7bffe6ebe23a3f9f,soot_oxidation_with_no,0.0,550.0,10.0,,,Degussa,Printex-U,,0.005,0.045,1:9,0.05,0.15,5,,100,,6a7d9f997bffe6ebe23a3f1c,10.1016/j.apcatb.2017.12.048,True,True,500.0,109.89785888285824,0.8136092778881272,0.29633776906849557,,,2963.3776906849557,,,,,0.9642408052547344,3073.275549567814,,0.3073275549567814,,550.0,NO_ppm + NO2_ppm (missing inlet species treated as 0),soot_oxidation_co2_concentration_% * 10000,,soot_oxidation_co2_concentration_ppm + soot_oxidation_co_concentration_ppm,,soot_oxidation_cox_concentration_ppm / 10000,100 * soot_oxidation_co2_concentration_ppm / (soot_oxidation_co2_concentration_ppm + soot_oxidation_co_concentration_ppm),,,,,,0.931953610559364,mass_soot * 1000 * (1 - soot_oxidation_conversion/100),4.068046389440636,mass_soot * 1000 * soot_oxidation_conversion/100,,,,,,0.1,,,773.15,,5,5.0,0.00446149727848666,2.4538235031676625e-06,,2.4538235031676625e-06,550.0,0.0,550.0,reported_inlet,0.0,2.4538235031676625e-06,0.0,2.4538235031676625e-06,6a7d9f997bffe6ebe23a3f1c,Ce50Pr50-NP,,550.0,4.0,0.5,0.5,,16.0,,,10.1016/j.apcatb.2017.12.048,False,b09f79e5d184691077f5aa3917e5394edb39fa96edcabc62f3ce4f8871891eb0,,,,0.0,0.0,0.0,0.0,,,,0.0,0.0,0.0,0.0,0.0,0.0,,0.0,0.0
6a7d9fab7bffe6ebe23a3f9f,soot_oxidation_with_no,0.0,550.0,10.0,,,Degussa,Printex-U,,0.005,0.045,1:9,0.05,0.15,5,,100,,6a7d9f997bffe6ebe23a3f1c,10.1016/j.apcatb.2017.12.048,True,True,550.0,21.868455916919515,0.975780098673672,0.03966367062916786,,,396.6367062916786,,,,,0.9477462696003269,418.5051622085981,,0.041850516220859814,,550.0,NO_ppm + NO2_ppm (missing inlet species treated as 0),soot_oxidation_co2_concentration_% * 10000,,soot_oxidation_co2_concentration_ppm + soot_oxidation_co_concentration_ppm,,soot_oxidation_cox_concentration_ppm / 10000,100 * soot_oxidation_co2_concentration_ppm / (soot_oxidation_co2_concentration_ppm + soot_oxidation_co_concentration_ppm),,,,,,0.12109950663164004,mass_soot * 1000 * (1 - soot_oxidation_conversion/100),4.87890049336836,mass_soot * 1000 * soot_oxidation_conversion/100,,,,,,0.1,,,823.15,,5,5.0,0.00446149727848666,2.4538235031676625e-06,,2.4538235031676625e-06,550.0,0.0,550.0,reported_inlet,0.0,2.4538235031676625e-06,0.0,2.4538235031676625e-06,6a7d9f997bffe6ebe23a3f1c,Ce50Pr50-NP,,550.0,4.0,0.5,0.5,,16.0,,,10.1016/j.apcatb.2017.12.048,False,b09f79e5d184691077f5aa3917e5394edb39fa96edcabc62f3ce4f8871891eb0,,,,0.0,0.0,0.0,0.0,,,,0.0,0.0,0.0,0.0,0.0,0.0,,0.0,0.0
6a7d9fab7bffe6ebe23a3f9f,soot_oxidation_with_no,0.0,550.0,10.0,,,Degussa,Printex-U,,0.005,0.045,1:9,0.05,0.15,5,,100,,6a7d9f997bffe6ebe23a3f1c,10.1016/j.apcatb.2017.12.048,True,True,600.0,1.9188854224539398,0.9862882040110206,0.0011697543515861665,,,11.697543515861664,,,,,0.8590757216046314,13.616428938315604,,0.0013616428938315603,,550.0,NO_ppm + NO2_ppm (missing inlet species treated as 0),soot_oxidation_co2_concentration_% * 10000,,soot_oxidation_co2_concentration_ppm + soot_oxidation_co_concentration_ppm,,soot_oxidation_cox_concentration_ppm / 10000,100 * soot_oxidation_co2_concentration_ppm / (soot_oxidation_co2_concentration_ppm + soot_oxidation_co_concentration_ppm),,,,,,0.06855897994489712,mass_soot * 1000 * (1 - soot_oxidation_conversion/100),4.931441020055103,mass_soot * 1000 * soot_oxidation_conversion/100,,,,,,0.1,,,873.15,,5,5.0,0.00446149727848666,2.4538235031676625e-06,,2.4538235031676625e-06,550.0,0.0,550.0,reported_inlet,0.0,2.4538235031676625e-06,0.0,2.4538235031676625e-06,6a7d9f997bffe6ebe23a3f1c,Ce50Pr50-NP,,550.0,4.0,0.5,0.5,,16.0,,,10.1016/j.apcatb.2017.12.048,False,b09f79e5d184691077f5aa3917e5394edb39fa96edcabc62f3ce4f8871891eb0,,,,0.0,0.0,0.0,0.0,,,,0.0,0.0,0.0,0.0,0.0,0.0,,0.0,0.0
6a7d9fab7bffe6ebe23a3f9f,soot_oxidation_with_no,0.0,550.0,10.0,,,Degussa,Printex-U,,0.005,0.045,1:9,0.05,0.15,5,,100,,6a7d9f997bffe6ebe23a3f1c,10.1016/j.apcatb.2017.12.048,True,True,650.0,3.047138766613955,0.9937207663228038,0.00013197228581997777,,,1.3197228581997777,,,,,0.30221311586809674,4.366861624813732,,0.00043668616248137323,,550.0,NO_ppm + NO2_ppm (missing inlet species treated as 0),soot_oxidation_co2_concentration_% * 10000,,soot_oxidation_co2_concentration_ppm + soot_oxidation_co_concentration_ppm,,soot_oxidation_cox_concentration_ppm / 10000,100 * soot_oxidation_co2_concentration_ppm / (soot_oxidation_co2_concentration_ppm + soot_oxidation_co_concentration_ppm),,,,,,0.031396168385980916,mass_soot * 1000 * (1 - soot_oxidation_conversion/100),4.968603831614019,mass_soot * 1000 * soot_oxidation_conversion/100,,,,,,0.1,,,923.15,,5,5.0,0.00446149727848666,2.4538235031676625e-06,,2.4538235031676625e-06,550.0,0.0,550.0,reported_inlet,0.0,2.4538235031676625e-06,0.0,2.4538235031676625e-06,6a7d9f997bffe6ebe23a3f1c,Ce50Pr50-NP,,550.0,4.0,0.5,0.5,,16.0,,,10.1016/j.apcatb.2017.12.048,False,b09f79e5d184691077f5aa3917e5394edb39fa96edcabc62f3ce4f8871891eb0,,,,0.0,0.0,0.0,0.0,,,,0.0,0.0,0.0,0.0,0.0,0.0,,0.0,0.0
6a7d9fab7bffe6ebe23a3fa1,no_oxidation_constant_ramp,0.0,550.0,10.0,,,,,,0.0,0.045,,0.045,0.15,5,,100,,6a7d9f997bffe6ebe23a3f1c,10.1016/j.apcatb.2017.12.048,True,False,217.94522547064258,0.0,,0.0,18.10442421772405,,0.0,,,,,,0.0,,0.0,,550.0,NO_ppm + NO2_ppm (missing inlet species treated as 0),has_soot == False,has_soot == False,soot_oxidation_co2_concentration_ppm + soot_oxidation_co_concentration_ppm,has_soot == False,soot_oxidation_cox_concentration_ppm / 10000,,,,,,,0.0,has_soot == False,0.0,has_soot == False,,has_soot == False,,,,0.1,0.1810442421772405,,491.09522547064256,,5,0.0,0.00446149727848666,2.4538235031676625e-06,,2.4538235031676625e-06,450.42566680251775,99.57433319748228,550.0,first_selectivity+reported_inlet_total,0.1810442421772405,2.009572886599972e-06,4.44250616567691e-07,2.453823503167663e-06,6a7d9f997bffe6ebe23a3f1c,Ce50Pr50-NP,,550.0,4.0,0.5,0.5,,16.0,,,10.1016/j.apcatb.2017.12.048,False,b09f79e5d184691077f5aa3917e5394edb39fa96edcabc62f3ce4f8871891eb0,,,,0.0,0.0,0.0,0.0,,,,0.0,0.0,0.0,0.0,0.0,0.0,,0.0,0.0
6a7d9fab7bffe6ebe23a3fa1,no_oxidation_constant_ramp,0.0,550.0,10.0,,,,,,0.0,0.045,,0.045,0.15,5,,100,,6a7d9f997bffe6ebe23a3f1c,10.1016/j.apcatb.2017.12.048,True,False,238.35189959624458,0.0,,0.0,17.84268441787801,,0.0,,,,,,0.0,,0.0,,550.0,NO_ppm + NO2_ppm (missing inlet species treated as 0),has_soot == False,has_soot == False,soot_oxidation_co2_concentration_ppm + soot_oxidation_co_concentration_ppm,has_soot == False,soot_oxidation_cox_concentration_ppm / 10000,,,,,,,0.0,has_soot == False,0.0,has_soot == False,,has_soot == False,,,,0.1,0.1784268441787801,,511.5018995962446,,5,0.0,0.00446149727848666,2.4538235031676625e-06,,2.4538235031676625e-06,450.42566680251775,99.57433319748228,550.0,first_selectivity+reported_inlet_total,0.1810442421772405,2.009572886599972e-06,4.44250616567691e-07,2.453823503167663e-06,6a7d9f997bffe6ebe23a3f1c,Ce50Pr50-NP,,550.0,4.0,0.5,0.5,,16.0,,,10.1016/j.apcatb.2017.12.048,False,b09f79e5d184691077f5aa3917e5394edb39fa96edcabc62f3ce4f8871891eb0,,,,0.0,0.0,0.0,0.0,,,,0.0,0.0,0.0,0.0,0.0,0.0,,0.0,0.0
6a7d9fab7bffe6ebe23a3fa1,no_oxidation_constant_ramp,0.0,550.0,10.0,,,,,,0.0,0.045,,0.045,0.15,5,,100,,6a7d9f997bffe6ebe23a3f1c,10.1016/j.apcatb.2017.12.048,True,False,256.41630588120836,0.0,,0.0,18.87062446225604,,0.0,,,,,,0.0,,0.0,,550.0,NO_ppm + NO2_ppm (missing inlet species treated as 0),has_soot == False,has_soot == False,soot_oxidation_co2_concentration_ppm + soot_oxidation_co_concentration_ppm,has_soot == False,soot_oxidation_cox_concentration_ppm / 10000,,,,,,,0.0,has_soot == False,0.0,has_soot == False,,has_soot == False,,,,0.1,0.1887062446225604,,529.5663058812083,,5,0.0,0.00446149727848666,2.4538235031676625e-06,,2.4538235031676625e-06,450.42566680251775,99.57433319748228,550.0,first_selectivity+reported_inlet_total,0.1810442421772405,2.009572886599972e-06,4.44250616567691e-07,2.453823503167663e-06,6a7d9f997bffe6ebe23a3f1c,Ce50Pr50-NP,,550.0,4.0,0.5,0.5,,16.0,,,10.1016/j.apcatb.2017.12.048,False,b09f79e5d184691077f5aa3917e5394edb39fa96edcabc62f3ce4f8871891eb0,,,,0.0,0.0,0.0,0.0,,,,0.0,0.0,0.0,0.0,0.0,0.0,,0.0,0.0
6a7d9fab7bffe6ebe23a3fa1,no_oxidation_constant_ramp,0.0,550.0,10.0,,,,,,0.0,0.045,,0.045,0.15,5,,100,,6a7d9f997bffe6ebe23a3f1c,10.1016/j.apcatb.2017.12.048,True,False,276.8910833292796,0.0,,0.0,18.76284925055473,,0.0,,,,,,0.0,,0.0,,550.0,NO_ppm + NO2_ppm (missing inlet species treated as 0),has_soot == False,has_soot == False,soot_oxidation_co2_concentration_ppm + soot_oxidation_co_concentration_ppm,has_soot == False,soot_oxidation_cox_concentration_ppm / 10000,,,,,,,0.0,has_soot == False,0.0,has_soot == False,,has_soot == False,,,,0.1,0.1876284925055473,,550.0410833292796,,5,0.0,0.00446149727848666,2.4538235031676625e-06,,2.4538235031676625e-06,450.42566680251775,99.57433319748228,550.0,first_selectivity+reported_inlet_total,0.1810442421772405,2.009572886599972e-06,4.44250616567691e-07,2.453823503167663e-06,6a7d9f997bffe6ebe23a3f1c,Ce50Pr50-NP,,550.0,4.0,0.5,0.5,,16.0,,,10.1016/j.apcatb.2017.12.048,False,b09f79e5d184691077f5aa3917e5394edb39fa96edcabc62f3ce4f8871891eb0,,,,0.0,0.0,0.0,0.0,,,,0.0,0.0,0.0,0.0,0.0,0.0,,0.0,0.0
6a7d9fab7bffe6ebe23a3fa1,no_oxidation_constant_ramp,0.0,550.0,10.0,,,,,,0.0,0.045,,0.045,0.15,5,,100,,6a7d9f997bffe6ebe23a3f1c,10.1016/j.apcatb.2017.12.048,True,False,296.7237437369266,0.0,,0.0,13.307974459991843,,0.0,,,,,,0.0,,0.0,,550.0,NO_ppm + NO2_ppm (missing inlet species treated as 0),has_soot == False,has_soot == False,soot_oxidation_co2_concentration_ppm + soot_oxidation_co_concentration_ppm,has_soot == False,soot_oxidation_cox_concentration_ppm / 10000,,,,,,,0.0,has_soot == False,0.0,has_soot == False,,has_soot == False,,,,0.1,0.13307974459991845,,569.8737437369266,,5,0.0,0.00446149727848666,2.4538235031676625e-06,,2.4538235031676625e-06,450.42566680251775,99.57433319748228,550.0,first_selectivity+reported_inlet_total,0.1810442421772405,2.009572886599972e-06,4.44250616567691e-07,2.453823503167663e-06,6a7d9f997bffe6ebe23a3f1c,Ce50Pr50-NP,,550.0,4.0,0.5,0.5,,16.0,,,10.1016/j.apcatb.2017.12.048,False,b09f79e5d184691077f5aa3917e5394edb39fa96edcabc62f3ce4f8871891eb0,,,,0.0,0.0,0.0,0.0,,,,0.0,0.0,0.0,0.0,0.0,0.0,,0.0,0.0
6a7d9fab7bffe6ebe23a3fa1,no_oxidation_constant_ramp,0.0,550.0,10.0,,,,,,0.0,0.045,,0.045,0.15,5,,100,,6a7d9f997bffe6ebe23a3f1c,10.1016/j.apcatb.2017.12.048,True,False,316.1356229021744,0.0,,0.0,10.556536702440786,,0.0,,,,,,0.0,,0.0,,550.0,NO_ppm + NO2_ppm (missing inlet species treated as 0),has_soot == False,has_soot == False,soot_oxidation_co2_concentration_ppm + soot_oxidation_co_concentration_ppm,has_soot == False,soot_oxidation_cox_concentration_ppm / 10000,,,,,,,0.0,has_soot == False,0.0,has_soot == False,,has_soot == False,,,,0.1,0.10556536702440786,,589.2856229021744,,5,0.0,0.00446149727848666,2.4538235031676625e-06,,2.4538235031676625e-06,450.42566680251775,99.57433319748228,550.0,first_selectivity+reported_inlet_total,0.1810442421772405,2.009572886599972e-06,4.44250616567691e-07,2.453823503167663e-06,6a7d9f997bffe6ebe23a3f1c,Ce50Pr50-NP,,550.0,4.0,0.5,0.5,,16.0,,,10.1016/j.apcatb.2017.12.048,False,b09f79e5d184691077f5aa3917e5394edb39fa96edcabc62f3ce4f8871891eb0,,,,0.0,0.0,0.0,0.0,,,,0.0,0.0,0.0,0.0,0.0,0.0,,0.0,0.0
6a7d9fab7bffe6ebe23a3fa1,no_oxidation_constant_ramp,0.0,550.0,10.0,,,,,,0.0,0.045,,0.045,0.15,5,,100,,6a7d9f997bffe6ebe23a3f1c,10.1016/j.apcatb.2017.12.048,True,False,336.70039402636564,0.0,,0.0,17.148032423130918,,0.0,,,,,,0.0,,0.0,,550.0,NO_ppm + NO2_ppm (missing inlet species treated as 0),has_soot == False,has_soot == False,soot_oxidation_co2_concentration_ppm + soot_oxidation_co_concentration_ppm,has_soot == False,soot_oxidation_cox_concentration_ppm / 10000,,,,,,,0.0,has_soot == False,0.0,has_soot == False,,has_soot == False,,,,0.1,0.17148032423130918,,609.8503940263656,,5,0.0,0.00446149727848666,2.4538235031676625e-06,,2.4538235031676625e-06,450.42566680251775,99.57433319748228,550.0,first_selectivity+reported_inlet_total,0.1810442421772405,2.009572886599972e-06,4.44250616567691e-07,2.453823503167663e-06,6a7d9f997bffe6ebe23a3f1c,Ce50Pr50-NP,,550.0,4.0,0.5,0.5,,16.0,,,10.1016/j.apcatb.2017.12.048,False,b09f79e5d184691077f5aa3917e5394edb39fa96edcabc62f3ce4f8871891eb0,,,,0.0,0.0,0.0,0.0,,,,0.0,0.0,0.0,0.0,0.0,0.0,,0.0,0.0
6a7d9fab7bffe6ebe23a3fa1,no_oxidation_constant_ramp,0.0,550.0,10.0,,,,,,0.0,0.045,,0.045,0.15,5,,100,,6a7d9f997bffe6ebe23a3f1c,10.1016/j.apcatb.2017.12.048,True,False,357.2943522887581,0.0,,0.0,47.12131503871757,,0.0,,,,,,0.0,,0.0,,550.0,NO_ppm + NO2_ppm (missing inlet species treated as 0),has_soot == False,has_soot == False,soot_oxidation_co2_concentration_ppm + soot_oxidation_co_concentration_ppm,has_soot == False,soot_oxidation_cox_concentration_ppm / 10000,,,,,,,0.0,has_soot == False,0.0,has_soot == False,,has_soot == False,,,,0.1,0.4712131503871757,,630.4443522887581,,5,0.0,0.00446149727848666,2.4538235031676625e-06,,2.4538235031676625e-06,450.42566680251775,99.57433319748228,550.0,first_selectivity+reported_inlet_total,0.1810442421772405,2.009572886599972e-06,4.44250616567691e-07,2.453823503167663e-06,6a7d9f997bffe6ebe23a3f1c,Ce50Pr50-NP,,550.0,4.0,0.5,0.5,,16.0,,,10.1016/j.apcatb.2017.12.048,False,b09f79e5d184691077f5aa3917e5394edb39fa96edcabc62f3ce4f8871891eb0,,,,0.0,0.0,0.0,0.0,,,,0.0,0.0,0.0,0.0,0.0,0.0,,0.0,0.0
6a7d9fab7bffe6ebe23a3fa1,no_oxidation_constant_ramp,0.0,550.0,10.0,,,,,,0.0,0.045,,0.045,0.15,5,,100,,6a7d9f997bffe6ebe23a3f1c,10.1016/j.apcatb.2017.12.048,True,False,376.55543123996694,0.0,,0.0,59.437576416247786,,0.0,,,,,,0.0,,0.0,,550.0,NO_ppm + NO2_ppm (missing inlet species treated as 0),has_soot == False,has_soot == False,soot_oxidation_co2_concentration_ppm + soot_oxidation_co_concentration_ppm,has_soot == False,soot_oxidation_cox_concentration_ppm / 10000,,,,,,,0.0,has_soot == False,0.0,has_soot == False,,has_soot == False,,,,0.1,0.5943757641624778,,649.7054312399669,,5,0.0,0.00446149727848666,2.4538235031676625e-06,,2.4538235031676625e-06,450.42566680251775,99.57433319748228,550.0,first_selectivity+reported_inlet_total,0.1810442421772405,2.009572886599972e-06,4.44250616567691e-07,2.453823503167663e-06,6a7d9f997bffe6ebe23a3f1c,Ce50Pr50-NP,,550.0,4.0,0.5,0.5,,16.0,,,10.1016/j.apcatb.2017.12.048,False,b09f79e5d184691077f5aa3917e5394edb39fa96edcabc62f3ce4f8871891eb0,,,,0.0,0.0,0.0,0.0,,,,0.0,0.0,0.0,0.0,0.0,0.0,,0.0,0.0
6a7d9fab7bffe6ebe23a3fa1,no_oxidation_constant_ramp,0.0,550.0,10.0,,,,,,0.0,0.045,,0.045,0.15,5,,100,,6a7d9f997bffe6ebe23a3f1c,10.1016/j.apcatb.2017.12.048,True,False,396.5315950771027,0.0,,0.0,60.24181497079201,,0.0,,,,,,0.0,,0.0,,550.0,NO_ppm + NO2_ppm (missing inlet species treated as 0),has_soot == False,has_soot == False,soot_oxidation_co2_concentration_ppm + soot_oxidation_co_concentration_ppm,has_soot == False,soot_oxidation_cox_concentration_ppm / 10000,,,,,,,0.0,has_soot == False,0.0,has_soot == False,,has_soot == False,,,,0.1,0.6024181497079201,,669.6815950771027,,5,0.0,0.00446149727848666,2.4538235031676625e-06,,2.4538235031676625e-06,450.42566680251775,99.57433319748228,550.0,first_selectivity+reported_inlet_total,0.1810442421772405,2.009572886599972e-06,4.44250616567691e-07,2.453823503167663e-06,6a7d9f997bffe6ebe23a3f1c,Ce50Pr50-NP,,550.0,4.0,0.5,0.5,,16.0,,,10.1016/j.apcatb.2017.12.048,False,b09f79e5d184691077f5aa3917e5394edb39fa96edcabc62f3ce4f8871891eb0,,,,0.0,0.0,0.0,0.0,,,,0.0,0.0,0.0,0.0,0.0,0.0,,0.0,0.0
6a7d9fab7bffe6ebe23a3fa1,no_oxidation_constant_ramp,0.0,550.0,10.0,,,,,,0.0,0.045,,0.045,0.15,5,,100,,6a7d9f997bffe6ebe23a3f1c,10.1016/j.apcatb.2017.12.048,True,False,417.0987984628107,0.0,,0.0,53.65665896843726,,0.0,,,,,,0.0,,0.0,,550.0,NO_ppm + NO2_ppm (missing inlet species treated as 0),has_soot == False,has_soot == False,soot_oxidation_co2_concentration_ppm + soot_oxidation_co_concentration_ppm,has_soot == False,soot_oxidation_cox_concentration_ppm / 10000,,,,,,,0.0,has_soot == False,0.0,has_soot == False,,has_soot == False,,,,0.1,0.5365665896843727,,690.2487984628107,,5,0.0,0.00446149727848666,2.4538235031676625e-06,,2.4538235031676625e-06,450.42566680251775,99.57433319748228,550.0,first_selectivity+reported_inlet_total,0.1810442421772405,2.009572886599972e-06,4.44250616567691e-07,2.453823503167663e-06,6a7d9f997bffe6ebe23a3f1c,Ce50Pr50-NP,,550.0,4.0,0.5,0.5,,16.0,,,10.1016/j.apcatb.2017.12.048,False,b09f79e5d184691077f5aa3917e5394edb39fa96edcabc62f3ce4f8871891eb0,,,,0.0,0.0,0.0,0.0,,,,0.0,0.0,0.0,0.0,0.0,0.0,,0.0,0.0
6a7d9fab7bffe6ebe23a3fa1,no_oxidation_constant_ramp,0.0,550.0,10.0,,,,,,0.0,0.045,,0.045,0.15,5,,100,,6a7d9f997bffe6ebe23a3f1c,10.1016/j.apcatb.2017.12.048,True,False,437.7997762319404,0.0,,0.0,47.50169813883983,,0.0,,,,,,0.0,,0.0,,550.0,NO_ppm + NO2_ppm (missing inlet species treated as 0),has_soot == False,has_soot == False,soot_oxidation_co2_concentration_ppm + soot_oxidation_co_concentration_ppm,has_soot == False,soot_oxidation_cox_concentration_ppm / 10000,,,,,,,0.0,has_soot == False,0.0,has_soot == False,,has_soot == False,,,,0.1,0.47501698138839826,,710.9497762319404,,5,0.0,0.00446149727848666,2.4538235031676625e-06,,2.4538235031676625e-06,450.42566680251775,99.57433319748228,550.0,first_selectivity+reported_inlet_total,0.1810442421772405,2.009572886599972e-06,4.44250616567691e-07,2.453823503167663e-06,6a7d9f997bffe6ebe23a3f1c,Ce50Pr50-NP,,550.0,4.0,0.5,0.5,,16.0,,,10.1016/j.apcatb.2017.12.048,False,b09f79e5d184691077f5aa3917e5394edb39fa96edcabc62f3ce4f8871891eb0,,,,0.0,0.0,0.0,0.0,,,,0.0,0.0,0.0,0.0,0.0,0.0,,0.0,0.0
6a7d9fab7bffe6ebe23a3fa1,no_oxidation_constant_ramp,0.0,550.0,10.0,,,,,,0.0,0.045,,0.045,0.15,5,,100,,6a7d9f997bffe6ebe23a3f1c,10.1016/j.apcatb.2017.12.048,True,False,456.30442185143744,0.0,,0.0,43.30752162296789,,0.0,,,,,,0.0,,0.0,,550.0,NO_ppm + NO2_ppm (missing inlet species treated as 0),has_soot == False,has_soot == False,soot_oxidation_co2_concentration_ppm + soot_oxidation_co_concentration_ppm,has_soot == False,soot_oxidation_cox_concentration_ppm / 10000,,,,,,,0.0,has_soot == False,0.0,has_soot == False,,has_soot == False,,,,0.1,0.4330752162296789,,729.4544218514375,,5,0.0,0.00446149727848666,2.4538235031676625e-06,,2.4538235031676625e-06,450.42566680251775,99.57433319748228,550.0,first_selectivity+reported_inlet_total,0.1810442421772405,2.009572886599972e-06,4.44250616567691e-07,2.453823503167663e-06,6a7d9f997bffe6ebe23a3f1c,Ce50Pr50-NP,,550.0,4.0,0.5,0.5,,16.0,,,10.1016/j.apcatb.2017.12.048,False,b09f79e5d184691077f5aa3917e5394edb39fa96edcabc62f3ce4f8871891eb0,,,,0.0,0.0,0.0,0.0,,,,0.0,0.0,0.0,0.0,0.0,0.0,,0.0,0.0
6a7d9fab7bffe6ebe23a3fa1,no_oxidation_constant_ramp,0.0,550.0,10.0,,,,,,0.0,0.045,,0.045,0.15,5,,100,,6a7d9f997bffe6ebe23a3f1c,10.1016/j.apcatb.2017.12.048,True,False,476.8983801138298,0.0,,0.0,40.178417787438306,,0.0,,,,,,0.0,,0.0,,550.0,NO_ppm + NO2_ppm (missing inlet species treated as 0),has_soot == False,has_soot == False,soot_oxidation_co2_concentration_ppm + soot_oxidation_co_concentration_ppm,has_soot == False,soot_oxidation_cox_concentration_ppm / 10000,,,,,,,0.0,has_soot == False,0.0,has_soot == False,,has_soot == False,,,,0.1,0.4017841778743831,,750.0483801138298,,5,0.0,0.00446149727848666,2.4538235031676625e-06,,2.4538235031676625e-06,450.42566680251775,99.57433319748228,550.0,first_selectivity+reported_inlet_total,0.1810442421772405,2.009572886599972e-06,4.44250616567691e-07,2.453823503167663e-06,6a7d9f997bffe6ebe23a3f1c,Ce50Pr50-NP,,550.0,4.0,0.5,0.5,,16.0,,,10.1016/j.apcatb.2017.12.048,False,b09f79e5d184691077f5aa3917e5394edb39fa96edcabc62f3ce4f8871891eb0,,,,0.0,0.0,0.0,0.0,,,,0.0,0.0,0.0,0.0,0.0,0.0,,0.0,0.0
6a7d9fab7bffe6ebe23a3fa1,no_oxidation_constant_ramp,0.0,550.0,10.0,,,,,,0.0,0.045,,0.045,0.15,5,,100,,6a7d9f997bffe6ebe23a3f1c,10.1016/j.apcatb.2017.12.048,True,False,496.3491754633458,0.0,,0.0,37.030294796902595,,0.0,,,,,,0.0,,0.0,,550.0,NO_ppm + NO2_ppm (missing inlet species treated as 0),has_soot == False,has_soot == False,soot_oxidation_co2_concentration_ppm + soot_oxidation_co_concentration_ppm,has_soot == False,soot_oxidation_cox_concentration_ppm / 10000,,,,,,,0.0,has_soot == False,0.0,has_soot == False,,has_soot == False,,,,0.1,0.37030294796902596,,769.4991754633458,,5,0.0,0.00446149727848666,2.4538235031676625e-06,,2.4538235031676625e-06,450.42566680251775,99.57433319748228,550.0,first_selectivity+reported_inlet_total,0.1810442421772405,2.009572886599972e-06,4.44250616567691e-07,2.453823503167663e-06,6a7d9f997bffe6ebe23a3f1c,Ce50Pr50-NP,,550.0,4.0,0.5,0.5,,16.0,,,10.1016/j.apcatb.2017.12.048,False,b09f79e5d184691077f5aa3917e5394edb39fa96edcabc62f3ce4f8871891eb0,,,,0.0,0.0,0.0,0.0,,,,0.0,0.0,0.0,0.0,0.0,0.0,,0.0,0.0
6a7d9fab7bffe6ebe23a3fa1,no_oxidation_constant_ramp,0.0,550.0,10.0,,,,,,0.0,0.045,,0.045,0.15,5,,100,,6a7d9f997bffe6ebe23a3f1c,10.1016/j.apcatb.2017.12.048,True,False,515.6856545215742,0.0,,0.0,34.39297196938821,,0.0,,,,,,0.0,,0.0,,550.0,NO_ppm + NO2_ppm (missing inlet species treated as 0),has_soot == False,has_soot == False,soot_oxidation_co2_concentration_ppm + soot_oxidation_co_concentration_ppm,has_soot == False,soot_oxidation_cox_concentration_ppm / 10000,,,,,,,0.0,has_soot == False,0.0,has_soot == False,,has_soot == False,,,,0.1,0.34392971969388214,,788.8356545215742,,5,0.0,0.00446149727848666,2.4538235031676625e-06,,2.4538235031676625e-06,450.42566680251775,99.57433319748228,550.0,first_selectivity+reported_inlet_total,0.1810442421772405,2.009572886599972e-06,4.44250616567691e-07,2.453823503167663e-06,6a7d9f997bffe6ebe23a3f1c,Ce50Pr50-NP,,550.0,4.0,0.5,0.5,,16.0,,,10.1016/j.apcatb.2017.12.048,False,b09f79e5d184691077f5aa3917e5394edb39fa96edcabc62f3ce4f8871891eb0,,,,0.0,0.0,0.0,0.0,,,,0.0,0.0,0.0,0.0,0.0,0.0,,0.0,0.0
6a7d9fab7bffe6ebe23a3fa1,no_oxidation_constant_ramp,0.0,550.0,10.0,,,,,,0.0,0.045,,0.045,0.15,5,,100,,6a7d9f997bffe6ebe23a3f1c,10.1016/j.apcatb.2017.12.048,True,False,536.9922654083767,0.0,,0.0,32.18856133677488,,0.0,,,,,,0.0,,0.0,,550.0,NO_ppm + NO2_ppm (missing inlet species treated as 0),has_soot == False,has_soot == False,soot_oxidation_co2_concentration_ppm + soot_oxidation_co_concentration_ppm,has_soot == False,soot_oxidation_cox_concentration_ppm / 10000,,,,,,,0.0,has_soot == False,0.0,has_soot == False,,has_soot == False,,,,0.1,0.3218856133677488,,810.1422654083767,,5,0.0,0.00446149727848666,2.4538235031676625e-06,,2.4538235031676625e-06,450.42566680251775,99.57433319748228,550.0,first_selectivity+reported_inlet_total,0.1810442421772405,2.009572886599972e-06,4.44250616567691e-07,2.453823503167663e-06,6a7d9f997bffe6ebe23a3f1c,Ce50Pr50-NP,,550.0,4.0,0.5,0.5,,16.0,,,10.1016/j.apcatb.2017.12.048,False,b09f79e5d184691077f5aa3917e5394edb39fa96edcabc62f3ce4f8871891eb0,,,,0.0,0.0,0.0,0.0,,,,0.0,0.0,0.0,0.0,0.0,0.0,,0.0,0.0
6a7d9fab7bffe6ebe23a3fa3,soot_oxidation_without_no,0.0,0.0,10.0,,,Degussa,Printex-U,,0.005,0.045,1:9,0.05,0.15,5,,100,,6a7d9f997bffe6ebe23a3f1d,10.1016/j.apcatb.2017.12.048,False,True,350.0,14.442720455133184,0.01613061545005399,0.009626288659793814,,0.0,96.26288659793813,0.0,0.0,0.0,,0.8695393951617152,110.70560705307132,,0.011070560705307132,,0.0,has_NOx == False,soot_oxidation_co2_concentration_% * 10000,,soot_oxidation_co2_concentration_ppm + soot_oxidation_co_concentration_ppm,,soot_oxidation_cox_concentration_ppm / 10000,100 * soot_oxidation_co2_concentration_ppm / (soot_oxidation_co2_concentration_ppm + soot_oxidation_co_concentration_ppm),has_NOx == False,has_NOx == False,has_NOx == False,,,4.91934692274973,mass_soot * 1000 * (1 - soot_oxidation_conversion/100),0.08065307725026996,mass_soot * 1000 * soot_oxidation_conversion/100,,,has_NOx == False,has_NOx == False,,0.1,,,623.15,,5,5.0,0.00446149727848666,0.0,0.0,0.0,0.0,0.0,0.0,reported_inlet,,0.0,0.0,0.0,6a7d9f997bffe6ebe23a3f1d,Ce-NP,,550.0,4.0,1.0,0.0,,8.0,,,10.1016/j.apcatb.2017.12.048,False,c23a229aaf54448f4c48fc116aced5e44c91ad87cec25b8387be6295f222594a,,,,0.0,0.0,0.0,0.0,,,,0.0,0.0,0.0,0.0,0.0,0.0,,0.0,0.0
6a7d9fab7bffe6ebe23a3fa3,soot_oxidation_without_no,0.0,0.0,10.0,,,Degussa,Printex-U,,0.005,0.045,1:9,0.05,0.15,5,,100,,6a7d9f997bffe6ebe23a3f1d,10.1016/j.apcatb.2017.12.048,False,True,400.0,20.39048357900181,0.022609037070968185,0.01223582474226804,,0.0,122.35824742268039,0.0,0.0,0.0,,0.8571582147461507,142.7487310016822,,0.01427487310016822,,0.0,has_NOx == False,soot_oxidation_co2_concentration_% * 10000,,soot_oxidation_co2_concentration_ppm + soot_oxidation_co_concentration_ppm,,soot_oxidation_cox_concentration_ppm / 10000,100 * soot_oxidation_co2_concentration_ppm / (soot_oxidation_co2_concentration_ppm + soot_oxidation_co_concentration_ppm),has_NOx == False,has_NOx == False,has_NOx == False,,,4.88695481464516,mass_soot * 1000 * (1 - soot_oxidation_conversion/100),0.11304518535484093,mass_soot * 1000 * soot_oxidation_conversion/100,,,has_NOx == False,has_NOx == False,,0.1,,,673.15,,5,5.0,0.00446149727848666,0.0,0.0,0.0,0.0,0.0,0.0,reported_inlet,,0.0,0.0,0.0,6a7d9f997bffe6ebe23a3f1d,Ce-NP,,550.0,4.0,1.0,0.0,,8.0,,,10.1016/j.apcatb.2017.12.048,False,c23a229aaf54448f4c48fc116aced5e44c91ad87cec25b8387be6295f222594a,,,,0.0,0.0,0.0,0.0,,,,0.0,0.0,0.0,0.0,0.0,0.0,,0.0,0.0
6a7d9fab7bffe6ebe23a3fa3,soot_oxidation_without_no,0.0,0.0,10.0,,,Degussa,Printex-U,,0.005,0.045,1:9,0.05,0.15,5,,100,,6a7d9f997bffe6ebe23a3f1d,10.1016/j.apcatb.2017.12.048,False,True,450.0,40.67752779932764,0.043942021398422806,0.028685567010309276,,0.0,286.8556701030928,0.0,0.0,0.0,,0.875806397458842,327.53319790242045,,0.03275331979024205,,0.0,has_NOx == False,soot_oxidation_co2_concentration_% * 10000,,soot_oxidation_co2_concentration_ppm + soot_oxidation_co_concentration_ppm,,soot_oxidation_cox_concentration_ppm / 10000,100 * soot_oxidation_co2_concentration_ppm / (soot_oxidation_co2_concentration_ppm + soot_oxidation_co_concentration_ppm),has_NOx == False,has_NOx == False,has_NOx == False,,,4.780289893007886,mass_soot * 1000 * (1 - soot_oxidation_conversion/100),0.21971010699211405,mass_soot * 1000 * soot_oxidation_conversion/100,,,has_NOx == False,has_NOx == False,,0.1,,,723.15,,5,5.0,0.00446149727848666,0.0,0.0,0.0,0.0,0.0,0.0,reported_inlet,,0.0,0.0,0.0,6a7d9f997bffe6ebe23a3f1d,Ce-NP,,550.0,4.0,1.0,0.0,,8.0,,,10.1016/j.apcatb.2017.12.048,False,c23a229aaf54448f4c48fc116aced5e44c91ad87cec25b8387be6295f222594a,,,,0.0,0.0,0.0,0.0,,,,0.0,0.0,0.0,0.0,0.0,0.0,,0.0,0.0
6a7d9fab7bffe6ebe23a3fa3,soot_oxidation_without_no,0.0,0.0,10.0,,,Degussa,Printex-U,,0.005,0.045,1:9,0.05,0.15,5,,100,,6a7d9f997bffe6ebe23a3f1d,10.1016/j.apcatb.2017.12.048,False,True,500.0,82.85492629945695,0.11140922029905441,0.10614046391752575,,0.0,1061.4046391752574,0.0,0.0,0.0,,0.9275907942573473,1144.2595654747145,,0.11442595654747145,,0.0,has_NOx == False,soot_oxidation_co2_concentration_% * 10000,,soot_oxidation_co2_concentration_ppm + soot_oxidation_co_concentration_ppm,,soot_oxidation_cox_concentration_ppm / 10000,100 * soot_oxidation_co2_concentration_ppm / (soot_oxidation_co2_concentration_ppm + soot_oxidation_co_concentration_ppm),has_NOx == False,has_NOx == False,has_NOx == False,,,4.442953898504728,mass_soot * 1000 * (1 - soot_oxidation_conversion/100),0.557046101495272,mass_soot * 1000 * soot_oxidation_conversion/100,,,has_NOx == False,has_NOx == False,,0.1,,,773.15,,5,5.0,0.00446149727848666,0.0,0.0,0.0,0.0,0.0,0.0,reported_inlet,,0.0,0.0,0.0,6a7d9f997bffe6ebe23a3f1d,Ce-NP,,550.0,4.0,1.0,0.0,,8.0,,,10.1016/j.apcatb.2017.12.048,False,c23a229aaf54448f4c48fc116aced5e44c91ad87cec25b8387be6295f222594a,,,,0.0,0.0,0.0,0.0,,,,0.0,0.0,0.0,0.0,0.0,0.0,,0.0,0.0
6a7d9fab7bffe6ebe23a3fa3,soot_oxidation_without_no,0.0,0.0,10.0,,,Degussa,Printex-U,,0.005,0.045,1:9,0.05,0.15,5,,100,,6a7d9f997bffe6ebe23a3f1d,10.1016/j.apcatb.2017.12.048,False,True,550.0,115.63227307990691,0.3169518699080587,0.24701675257731956,,0.0,2470.1675257731954,0.0,0.0,0.0,,0.9552818152700011,2585.7997988531024,,0.25857997988531023,,0.0,has_NOx == False,soot_oxidation_co2_concentration_% * 10000,,soot_oxidation_co2_concentration_ppm + soot_oxidation_co_concentration_ppm,,soot_oxidation_cox_concentration_ppm / 10000,100 * soot_oxidation_co2_concentration_ppm / (soot_oxidation_co2_concentration_ppm + soot_oxidation_co_concentration_ppm),has_NOx == False,has_NOx == False,has_NOx == False,,,3.4152406504597064,mass_soot * 1000 * (1 - soot_oxidation_conversion/100),1.5847593495402936,mass_soot * 1000 * soot_oxidation_conversion/100,,,has_NOx == False,has_NOx == False,,0.1,,,823.15,,5,5.0,0.00446149727848666,0.0,0.0,0.0,0.0,0.0,0.0,reported_inlet,,0.0,0.0,0.0,6a7d9f997bffe6ebe23a3f1d,Ce-NP,,550.0,4.0,1.0,0.0,,8.0,,,10.1016/j.apcatb.2017.12.048,False,c23a229aaf54448f4c48fc116aced5e44c91ad87cec25b8387be6295f222594a,,,,0.0,0.0,0.0,0.0,,,,0.0,0.0,0.0,0.0,0.0,0.0,,0.0,0.0
6a7d9fab7bffe6ebe23a3fa3,soot_oxidation_without_no,0.0,0.0,10.0,,,Degussa,Printex-U,,0.005,0.045,1:9,0.05,0.15,5,,100,,6a7d9f997bffe6ebe23a3f1d,10.1016/j.apcatb.2017.12.048,False,True,600.0,240.78096715800362,0.6879560252593006,0.3085051546391752,,0.0,3085.0515463917523,0.0,0.0,0.0,,0.9276027983438615,3325.8325135497557,,0.3325832513549756,,0.0,has_NOx == False,soot_oxidation_co2_concentration_% * 10000,,soot_oxidation_co2_concentration_ppm + soot_oxidation_co_concentration_ppm,,soot_oxidation_cox_concentration_ppm / 10000,100 * soot_oxidation_co2_concentration_ppm / (soot_oxidation_co2_concentration_ppm + soot_oxidation_co_concentration_ppm),has_NOx == False,has_NOx == False,has_NOx == False,,,1.5602198737034971,mass_soot * 1000 * (1 - soot_oxidation_conversion/100),3.439780126296503,mass_soot * 1000 * soot_oxidation_conversion/100,,,has_NOx == False,has_NOx == False,,0.1,,,873.15,,5,5.0,0.00446149727848666,0.0,0.0,0.0,0.0,0.0,0.0,reported_inlet,,0.0,0.0,0.0,6a7d9f997bffe6ebe23a3f1d,Ce-NP,,550.0,4.0,1.0,0.0,,8.0,,,10.1016/j.apcatb.2017.12.048,False,c23a229aaf54448f4c48fc116aced5e44c91ad87cec25b8387be6295f222594a,,,,0.0,0.0,0.0,0.0,,,,0.0,0.0,0.0,0.0,0.0,0.0,,0.0,0.0
6a7d9fab7bffe6ebe23a3fa3,soot_oxidation_without_no,0.0,0.0,10.0,,,Degussa,Printex-U,,0.005,0.045,1:9,0.05,0.15,5,,100,,6a7d9f997bffe6ebe23a3f1d,10.1016/j.apcatb.2017.12.048,False,True,650.0,295.88828549262996,0.9442463108987993,0.11128221649484535,,0.0,1112.8221649484535,0.0,0.0,0.0,,0.7899580531968199,1408.7104504410836,,0.14087104504410836,,0.0,has_NOx == False,soot_oxidation_co2_concentration_% * 10000,,soot_oxidation_co2_concentration_ppm + soot_oxidation_co_concentration_ppm,,soot_oxidation_cox_concentration_ppm / 10000,100 * soot_oxidation_co2_concentration_ppm / (soot_oxidation_co2_concentration_ppm + soot_oxidation_co_concentration_ppm),has_NOx == False,has_NOx == False,has_NOx == False,,,0.27876844550600355,mass_soot * 1000 * (1 - soot_oxidation_conversion/100),4.721231554493996,mass_soot * 1000 * soot_oxidation_conversion/100,,,has_NOx == False,has_NOx == False,,0.1,,,923.15,,5,5.0,0.00446149727848666,0.0,0.0,0.0,0.0,0.0,0.0,reported_inlet,,0.0,0.0,0.0,6a7d9f997bffe6ebe23a3f1d,Ce-NP,,550.0,4.0,1.0,0.0,,8.0,,,10.1016/j.apcatb.2017.12.048,False,c23a229aaf54448f4c48fc116aced5e44c91ad87cec25b8387be6295f222594a,,,,0.0,0.0,0.0,0.0,,,,0.0,0.0,0.0,0.0,0.0,0.0,,0.0,0.0
6a7d9fab7bffe6ebe23a3fa4,no_oxidation_constant_ramp,0.0,550.0,10.0,,,,,,0.0,0.045,,0.045,0.15,5,,100,,6a7d9f997bffe6ebe23a3f1d,10.1016/j.apcatb.2017.12.048,True,False,220.45531935593715,0.0,,0.0,12.85332608794095,,0.0,,,,,,0.0,,0.0,,550.0,NO_ppm + NO2_ppm (missing inlet species treated as 0),has_soot == False,has_soot == False,soot_oxidation_co2_concentration_ppm + soot_oxidation_co_concentration_ppm,has_soot == False,soot_oxidation_cox_concentration_ppm / 10000,,,,,,,0.0,has_soot == False,0.0,has_soot == False,,has_soot == False,,,,0.1,0.1285332608794095,,493.6053193559371,,5,0.0,0.00446149727848666,2.4538235031676625e-06,,2.4538235031676625e-06,479.30670651632477,70.69329348367522,550.0,first_selectivity+reported_inlet_total,0.1285332608794095,2.138425566682987e-06,3.153979364846757e-07,2.453823503167663e-06,6a7d9f997bffe6ebe23a3f1d,Ce-NP,,550.0,4.0,1.0,0.0,,8.0,,,10.1016/j.apcatb.2017.12.048,False,c23a229aaf54448f4c48fc116aced5e44c91ad87cec25b8387be6295f222594a,,,,0.0,0.0,0.0,0.0,,,,0.0,0.0,0.0,0.0,0.0,0.0,,0.0,0.0
6a7d9fab7bffe6ebe23a3fa4,no_oxidation_constant_ramp,0.0,550.0,10.0,,,,,,0.0,0.045,,0.045,0.15,5,,100,,6a7d9f997bffe6ebe23a3f1d,10.1016/j.apcatb.2017.12.048,True,False,239.72369509169624,0.0,,0.0,12.359733731829914,,0.0,,,,,,0.0,,0.0,,550.0,NO_ppm + NO2_ppm (missing inlet species treated as 0),has_soot == False,has_soot == False,soot_oxidation_co2_concentration_ppm + soot_oxidation_co_concentration_ppm,has_soot == False,soot_oxidation_cox_concentration_ppm / 10000,,,,,,,0.0,has_soot == False,0.0,has_soot == False,,has_soot == False,,,,0.1,0.12359733731829914,,512.8736950916962,,5,0.0,0.00446149727848666,2.4538235031676625e-06,,2.4538235031676625e-06,479.30670651632477,70.69329348367522,550.0,first_selectivity+reported_inlet_total,0.1285332608794095,2.138425566682987e-06,3.153979364846757e-07,2.453823503167663e-06,6a7d9f997bffe6ebe23a3f1d,Ce-NP,,550.0,4.0,1.0,0.0,,8.0,,,10.1016/j.apcatb.2017.12.048,False,c23a229aaf54448f4c48fc116aced5e44c91ad87cec25b8387be6295f222594a,,,,0.0,0.0,0.0,0.0,,,,0.0,0.0,0.0,0.0,0.0,0.0,,0.0,0.0
6a7d9fab7bffe6ebe23a3fa4,no_oxidation_constant_ramp,0.0,550.0,10.0,,,,,,0.0,0.045,,0.045,0.15,5,,100,,6a7d9f997bffe6ebe23a3f1d,10.1016/j.apcatb.2017.12.048,True,False,260.16442087853284,0.0,,0.0,11.445002943440656,,0.0,,,,,,0.0,,0.0,,550.0,NO_ppm + NO2_ppm (missing inlet species treated as 0),has_soot == False,has_soot == False,soot_oxidation_co2_concentration_ppm + soot_oxidation_co_concentration_ppm,has_soot == False,soot_oxidation_cox_concentration_ppm / 10000,,,,,,,0.0,has_soot == False,0.0,has_soot == False,,has_soot == False,,,,0.1,0.11445002943440656,,533.3144208785328,,5,0.0,0.00446149727848666,2.4538235031676625e-06,,2.4538235031676625e-06,479.30670651632477,70.69329348367522,550.0,first_selectivity+reported_inlet_total,0.1285332608794095,2.138425566682987e-06,3.153979364846757e-07,2.453823503167663e-06,6a7d9f997bffe6ebe23a3f1d,Ce-NP,,550.0,4.0,1.0,0.0,,8.0,,,10.1016/j.apcatb.2017.12.048,False,c23a229aaf54448f4c48fc116aced5e44c91ad87cec25b8387be6295f222594a,,,,0.0,0.0,0.0,0.0,,,,0.0,0.0,0.0,0.0,0.0,0.0,,0.0,0.0
