Repository: Iwanap1/SootOxidationPINN

File: data/soot_conversion_from_cox_and_NO2_initial_from_S/2/train.csv (part 21 of 72)
6a7d9fab7bffe6ebe23a3ff9,,1.0,0.0,10.0,,,Degussa,Printex-U,,0.005,0.045,1:9,0.05,0.15,5,100.0,100,,6a7d9f9e7bffe6ebe23a3f42,10.1016/j.cattod.2021.11.040,False,True,600.0,9.960790758828068,0.9985947599546061,0.012418701453153472,,0.0,124.18701453153471,0.0,0.0,0.0,,0.9257476427790381,134.14780529036278,,0.013414780529036278,,0.0,has_NOx == False,,,soot_oxidation_co2_concentration_ppm + soot_oxidation_co_concentration_ppm,soot_oxidation_co2_concentration_ppm / 10000,soot_oxidation_cox_concentration_ppm / 10000,100 * soot_oxidation_co2_concentration_ppm / (soot_oxidation_co2_concentration_ppm + soot_oxidation_co_concentration_ppm),has_NOx == False,has_NOx == False,has_NOx == False,,,0.007026200226969426,mass_soot * 1000 * (1 - soot_oxidation_conversion/100),4.992973799773031,mass_soot * 1000 * soot_oxidation_conversion/100,,,has_NOx == False,has_NOx == False,,0.1,,,873.15,373.15,5,5.0,0.00446149727848666,0.0,0.0,0.0,0.0,0.0,0.0,reported_inlet,,0.0,0.0,0.0,6a7d9f9e7bffe6ebe23a3f42,Ce90La10,,650.0,4.0,0.9,0.0,,9.0,,,10.1016/j.cattod.2021.11.040,False,9e10a040d3cc1f5a402e08cec5f40ee707cd03e2b7a55d7139b1563f605ad9ce,,,,0.0,0.0,0.0,0.0,fluorite,,,0.0,0.0,0.0,0.1,0.0,0.0,,0.0,0.0
6a7d9fab7bffe6ebe23a3ffb,,0.0,550.0,10.0,,,Degussa,Printex-U,,0.005,0.045,1:9,0.05,0.15,5,50.0,100,,6a7d9f9e7bffe6ebe23a3f42,10.1016/j.cattod.2021.11.040,True,True,199.71240686859852,,0.0007584998905257888,,,,,,,,,,,,,,550.0,NO_ppm + NO2_ppm (missing inlet species treated as 0),,,,,,,,,,,,4.996207500547371,mass_soot * 1000 * (1 - soot_oxidation_conversion/100),0.0037924994526289443,mass_soot * 1000 * soot_oxidation_conversion/100,,,,,,0.1,,,472.8624068685985,323.15,5,5.0,0.00446149727848666,2.4538235031676625e-06,,2.4538235031676625e-06,550.0,0.0,550.0,reported_inlet,0.0,2.4538235031676625e-06,0.0,2.4538235031676625e-06,6a7d9f9e7bffe6ebe23a3f42,Ce90La10,,650.0,4.0,0.9,0.0,,9.0,,,10.1016/j.cattod.2021.11.040,False,9e10a040d3cc1f5a402e08cec5f40ee707cd03e2b7a55d7139b1563f605ad9ce,,,,0.0,0.0,0.0,0.0,fluorite,,,0.0,0.0,0.0,0.1,0.0,0.0,,0.0,0.0
6a7d9fab7bffe6ebe23a3ffb,,0.0,550.0,10.0,,,Degussa,Printex-U,,0.005,0.045,1:9,0.05,0.15,5,50.0,100,,6a7d9f9e7bffe6ebe23a3f42,10.1016/j.cattod.2021.11.040,True,True,249.81752131721018,,0.0030809170811047504,,,,,,,,,,,,,,550.0,NO_ppm + NO2_ppm (missing inlet species treated as 0),,,,,,,,,,,,4.984595414594476,mass_soot * 1000 * (1 - soot_oxidation_conversion/100),0.015404585405523752,mass_soot * 1000 * soot_oxidation_conversion/100,,,,,,0.1,,,522.9675213172102,323.15,5,5.0,0.00446149727848666,2.4538235031676625e-06,,2.4538235031676625e-06,550.0,0.0,550.0,reported_inlet,0.0,2.4538235031676625e-06,0.0,2.4538235031676625e-06,6a7d9f9e7bffe6ebe23a3f42,Ce90La10,,650.0,4.0,0.9,0.0,,9.0,,,10.1016/j.cattod.2021.11.040,False,9e10a040d3cc1f5a402e08cec5f40ee707cd03e2b7a55d7139b1563f605ad9ce,,,,0.0,0.0,0.0,0.0,fluorite,,,0.0,0.0,0.0,0.1,0.0,0.0,,0.0,0.0
6a7d9fab7bffe6ebe23a3ffb,,0.0,550.0,10.0,,,Degussa,Printex-U,,0.005,0.045,1:9,0.05,0.15,5,50.0,100,,6a7d9f9e7bffe6ebe23a3f42,10.1016/j.cattod.2021.11.040,True,True,299.57281488084226,,0.009883957336336052,,,,,,,,,,,,,,550.0,NO_ppm + NO2_ppm (missing inlet species treated as 0),,,,,,,,,,,,4.95058021331832,mass_soot * 1000 * (1 - soot_oxidation_conversion/100),0.04941978668168026,mass_soot * 1000 * soot_oxidation_conversion/100,,,,,,0.1,,,572.7228148808422,323.15,5,5.0,0.00446149727848666,2.4538235031676625e-06,,2.4538235031676625e-06,550.0,0.0,550.0,reported_inlet,0.0,2.4538235031676625e-06,0.0,2.4538235031676625e-06,6a7d9f9e7bffe6ebe23a3f42,Ce90La10,,650.0,4.0,0.9,0.0,,9.0,,,10.1016/j.cattod.2021.11.040,False,9e10a040d3cc1f5a402e08cec5f40ee707cd03e2b7a55d7139b1563f605ad9ce,,,,0.0,0.0,0.0,0.0,fluorite,,,0.0,0.0,0.0,0.1,0.0,0.0,,0.0,0.0
6a7d9fab7bffe6ebe23a3ffb,,0.0,550.0,10.0,,,Degussa,Printex-U,,0.005,0.045,1:9,0.05,0.15,5,50.0,100,,6a7d9f9e7bffe6ebe23a3f42,10.1016/j.cattod.2021.11.040,True,True,350.03447753914463,,0.021472584529730065,,,,,,,,,,,,,,550.0,NO_ppm + NO2_ppm (missing inlet species treated as 0),,,,,,,,,,,,4.892637077351349,mass_soot * 1000 * (1 - soot_oxidation_conversion/100),0.10736292264865031,mass_soot * 1000 * soot_oxidation_conversion/100,,,,,,0.1,,,623.1844775391446,323.15,5,5.0,0.00446149727848666,2.4538235031676625e-06,,2.4538235031676625e-06,550.0,0.0,550.0,reported_inlet,0.0,2.4538235031676625e-06,0.0,2.4538235031676625e-06,6a7d9f9e7bffe6ebe23a3f42,Ce90La10,,650.0,4.0,0.9,0.0,,9.0,,,10.1016/j.cattod.2021.11.040,False,9e10a040d3cc1f5a402e08cec5f40ee707cd03e2b7a55d7139b1563f605ad9ce,,,,0.0,0.0,0.0,0.0,fluorite,,,0.0,0.0,0.0,0.1,0.0,0.0,,0.0,0.0
6a7d9fab7bffe6ebe23a3ffb,,0.0,550.0,10.0,,,Degussa,Printex-U,,0.005,0.045,1:9,0.05,0.15,5,50.0,100,,6a7d9f9e7bffe6ebe23a3f42,10.1016/j.cattod.2021.11.040,True,True,399.8536806875326,,0.04552563260454786,,,,,,,,,,,,,,550.0,NO_ppm + NO2_ppm (missing inlet species treated as 0),,,,,,,,,,,,4.7723718369772605,mass_soot * 1000 * (1 - soot_oxidation_conversion/100),0.2276281630227393,mass_soot * 1000 * soot_oxidation_conversion/100,,,,,,0.1,,,673.0036806875326,323.15,5,5.0,0.00446149727848666,2.4538235031676625e-06,,2.4538235031676625e-06,550.0,0.0,550.0,reported_inlet,0.0,2.4538235031676625e-06,0.0,2.4538235031676625e-06,6a7d9f9e7bffe6ebe23a3f42,Ce90La10,,650.0,4.0,0.9,0.0,,9.0,,,10.1016/j.cattod.2021.11.040,False,9e10a040d3cc1f5a402e08cec5f40ee707cd03e2b7a55d7139b1563f605ad9ce,,,,0.0,0.0,0.0,0.0,fluorite,,,0.0,0.0,0.0,0.1,0.0,0.0,,0.0,0.0
6a7d9fab7bffe6ebe23a3ffb,,0.0,550.0,10.0,,,Degussa,Printex-U,,0.005,0.045,1:9,0.05,0.15,5,50.0,100,,6a7d9f9e7bffe6ebe23a3f42,10.1016/j.cattod.2021.11.040,True,True,450.2817067222792,,0.11259422601732819,,,,,,,,,,,,,,550.0,NO_ppm + NO2_ppm (missing inlet species treated as 0),,,,,,,,,,,,4.437028869913359,mass_soot * 1000 * (1 - soot_oxidation_conversion/100),0.562971130086641,mass_soot * 1000 * soot_oxidation_conversion/100,,,,,,0.1,,,723.4317067222792,323.15,5,5.0,0.00446149727848666,2.4538235031676625e-06,,2.4538235031676625e-06,550.0,0.0,550.0,reported_inlet,0.0,2.4538235031676625e-06,0.0,2.4538235031676625e-06,6a7d9f9e7bffe6ebe23a3f42,Ce90La10,,650.0,4.0,0.9,0.0,,9.0,,,10.1016/j.cattod.2021.11.040,False,9e10a040d3cc1f5a402e08cec5f40ee707cd03e2b7a55d7139b1563f605ad9ce,,,,0.0,0.0,0.0,0.0,fluorite,,,0.0,0.0,0.0,0.1,0.0,0.0,,0.0,0.0
6a7d9fab7bffe6ebe23a3ffb,,0.0,550.0,10.0,,,Degussa,Printex-U,,0.005,0.045,1:9,0.05,0.15,5,50.0,100,,6a7d9f9e7bffe6ebe23a3f42,10.1016/j.cattod.2021.11.040,True,True,499.9629997140887,,0.28925432423133457,,,,,,,,,,,,,,550.0,NO_ppm + NO2_ppm (missing inlet species treated as 0),,,,,,,,,,,,3.553728378843327,mass_soot * 1000 * (1 - soot_oxidation_conversion/100),1.4462716211566728,mass_soot * 1000 * soot_oxidation_conversion/100,,,,,,0.1,,,773.1129997140887,323.15,5,5.0,0.00446149727848666,2.4538235031676625e-06,,2.4538235031676625e-06,550.0,0.0,550.0,reported_inlet,0.0,2.4538235031676625e-06,0.0,2.4538235031676625e-06,6a7d9f9e7bffe6ebe23a3f42,Ce90La10,,650.0,4.0,0.9,0.0,,9.0,,,10.1016/j.cattod.2021.11.040,False,9e10a040d3cc1f5a402e08cec5f40ee707cd03e2b7a55d7139b1563f605ad9ce,,,,0.0,0.0,0.0,0.0,fluorite,,,0.0,0.0,0.0,0.1,0.0,0.0,,0.0,0.0
6a7d9fab7bffe6ebe23a3ffb,,0.0,550.0,10.0,,,Degussa,Printex-U,,0.005,0.045,1:9,0.05,0.15,5,50.0,100,,6a7d9f9e7bffe6ebe23a3f42,10.1016/j.cattod.2021.11.040,True,True,522.2237171832692,,0.43605924118732603,,,,,,,,,,,,,,550.0,NO_ppm + NO2_ppm (missing inlet species treated as 0),,,,,,,,,,,,2.8197037940633694,mass_soot * 1000 * (1 - soot_oxidation_conversion/100),2.18029620593663,mass_soot * 1000 * soot_oxidation_conversion/100,,,,,,0.1,,,795.3737171832692,323.15,5,5.0,0.00446149727848666,2.4538235031676625e-06,,2.4538235031676625e-06,550.0,0.0,550.0,reported_inlet,0.0,2.4538235031676625e-06,0.0,2.4538235031676625e-06,6a7d9f9e7bffe6ebe23a3f42,Ce90La10,,650.0,4.0,0.9,0.0,,9.0,,,10.1016/j.cattod.2021.11.040,False,9e10a040d3cc1f5a402e08cec5f40ee707cd03e2b7a55d7139b1563f605ad9ce,,,,0.0,0.0,0.0,0.0,fluorite,,,0.0,0.0,0.0,0.1,0.0,0.0,,0.0,0.0
6a7d9fab7bffe6ebe23a3ffb,,0.0,550.0,10.0,,,Degussa,Printex-U,,0.005,0.045,1:9,0.05,0.15,5,50.0,100,,6a7d9f9e7bffe6ebe23a3f42,10.1016/j.cattod.2021.11.040,True,True,535.5404564489816,,0.5451893903850364,,,,,,,,,,,,,,550.0,NO_ppm + NO2_ppm (missing inlet species treated as 0),,,,,,,,,,,,2.274053048074818,mass_soot * 1000 * (1 - soot_oxidation_conversion/100),2.725946951925182,mass_soot * 1000 * soot_oxidation_conversion/100,,,,,,0.1,,,808.6904564489815,323.15,5,5.0,0.00446149727848666,2.4538235031676625e-06,,2.4538235031676625e-06,550.0,0.0,550.0,reported_inlet,0.0,2.4538235031676625e-06,0.0,2.4538235031676625e-06,6a7d9f9e7bffe6ebe23a3f42,Ce90La10,,650.0,4.0,0.9,0.0,,9.0,,,10.1016/j.cattod.2021.11.040,False,9e10a040d3cc1f5a402e08cec5f40ee707cd03e2b7a55d7139b1563f605ad9ce,,,,0.0,0.0,0.0,0.0,fluorite,,,0.0,0.0,0.0,0.1,0.0,0.0,,0.0,0.0
6a7d9fab7bffe6ebe23a3ffb,,0.0,550.0,10.0,,,Degussa,Printex-U,,0.005,0.045,1:9,0.05,0.15,5,50.0,100,,6a7d9f9e7bffe6ebe23a3f42,10.1016/j.cattod.2021.11.040,True,True,550.2228426310567,,0.6626552187920303,,,,,,,,,,,,,,550.0,NO_ppm + NO2_ppm (missing inlet species treated as 0),,,,,,,,,,,,1.6867239060398487,mass_soot * 1000 * (1 - soot_oxidation_conversion/100),3.313276093960151,mass_soot * 1000 * soot_oxidation_conversion/100,,,,,,0.1,,,823.3728426310566,323.15,5,5.0,0.00446149727848666,2.4538235031676625e-06,,2.4538235031676625e-06,550.0,0.0,550.0,reported_inlet,0.0,2.4538235031676625e-06,0.0,2.4538235031676625e-06,6a7d9f9e7bffe6ebe23a3f42,Ce90La10,,650.0,4.0,0.9,0.0,,9.0,,,10.1016/j.cattod.2021.11.040,False,9e10a040d3cc1f5a402e08cec5f40ee707cd03e2b7a55d7139b1563f605ad9ce,,,,0.0,0.0,0.0,0.0,fluorite,,,0.0,0.0,0.0,0.1,0.0,0.0,,0.0,0.0
6a7d9fab7bffe6ebe23a3ffb,,0.0,550.0,10.0,,,Degussa,Printex-U,,0.005,0.045,1:9,0.05,0.15,5,50.0,100,,6a7d9f9e7bffe6ebe23a3f42,10.1016/j.cattod.2021.11.040,True,True,567.2127011890545,,0.7723952957367615,,,,,,,,,,,,,,550.0,NO_ppm + NO2_ppm (missing inlet species treated as 0),,,,,,,,,,,,1.1380235213161927,mass_soot * 1000 * (1 - soot_oxidation_conversion/100),3.861976478683807,mass_soot * 1000 * soot_oxidation_conversion/100,,,,,,0.1,,,840.3627011890545,323.15,5,5.0,0.00446149727848666,2.4538235031676625e-06,,2.4538235031676625e-06,550.0,0.0,550.0,reported_inlet,0.0,2.4538235031676625e-06,0.0,2.4538235031676625e-06,6a7d9f9e7bffe6ebe23a3f42,Ce90La10,,650.0,4.0,0.9,0.0,,9.0,,,10.1016/j.cattod.2021.11.040,False,9e10a040d3cc1f5a402e08cec5f40ee707cd03e2b7a55d7139b1563f605ad9ce,,,,0.0,0.0,0.0,0.0,fluorite,,,0.0,0.0,0.0,0.1,0.0,0.0,,0.0,0.0
6a7d9fab7bffe6ebe23a3ffb,,0.0,550.0,10.0,,,Degussa,Printex-U,,0.005,0.045,1:9,0.05,0.15,5,50.0,100,,6a7d9f9e7bffe6ebe23a3f42,10.1016/j.cattod.2021.11.040,True,True,589.3893270993458,,0.8734478120796971,,,,,,,,,,,,,,550.0,NO_ppm + NO2_ppm (missing inlet species treated as 0),,,,,,,,,,,,0.6327609396015144,mass_soot * 1000 * (1 - soot_oxidation_conversion/100),4.367239060398486,mass_soot * 1000 * soot_oxidation_conversion/100,,,,,,0.1,,,862.5393270993458,323.15,5,5.0,0.00446149727848666,2.4538235031676625e-06,,2.4538235031676625e-06,550.0,0.0,550.0,reported_inlet,0.0,2.4538235031676625e-06,0.0,2.4538235031676625e-06,6a7d9f9e7bffe6ebe23a3f42,Ce90La10,,650.0,4.0,0.9,0.0,,9.0,,,10.1016/j.cattod.2021.11.040,False,9e10a040d3cc1f5a402e08cec5f40ee707cd03e2b7a55d7139b1563f605ad9ce,,,,0.0,0.0,0.0,0.0,fluorite,,,0.0,0.0,0.0,0.1,0.0,0.0,,0.0,0.0
6a7d9fab7bffe6ebe23a3ffb,,0.0,550.0,10.0,,,Degussa,Printex-U,,0.005,0.045,1:9,0.05,0.15,5,50.0,100,,6a7d9f9e7bffe6ebe23a3f42,10.1016/j.cattod.2021.11.040,True,True,610.0960325602516,,0.9446998842701199,,,,,,,,,,,,,,550.0,NO_ppm + NO2_ppm (missing inlet species treated as 0),,,,,,,,,,,,0.2765005786494007,mass_soot * 1000 * (1 - soot_oxidation_conversion/100),4.723499421350599,mass_soot * 1000 * soot_oxidation_conversion/100,,,,,,0.1,,,883.2460325602516,323.15,5,5.0,0.00446149727848666,2.4538235031676625e-06,,2.4538235031676625e-06,550.0,0.0,550.0,reported_inlet,0.0,2.4538235031676625e-06,0.0,2.4538235031676625e-06,6a7d9f9e7bffe6ebe23a3f42,Ce90La10,,650.0,4.0,0.9,0.0,,9.0,,,10.1016/j.cattod.2021.11.040,False,9e10a040d3cc1f5a402e08cec5f40ee707cd03e2b7a55d7139b1563f605ad9ce,,,,0.0,0.0,0.0,0.0,fluorite,,,0.0,0.0,0.0,0.1,0.0,0.0,,0.0,0.0
6a7d9fab7bffe6ebe23a3ffb,,0.0,550.0,10.0,,,Degussa,Printex-U,,0.005,0.045,1:9,0.05,0.15,5,50.0,100,,6a7d9f9e7bffe6ebe23a3f42,10.1016/j.cattod.2021.11.040,True,True,638.3777056459073,,0.9942135059898033,,,,,,,,,,,,,,550.0,NO_ppm + NO2_ppm (missing inlet species treated as 0),,,,,,,,,,,,0.02893247005098354,mass_soot * 1000 * (1 - soot_oxidation_conversion/100),4.971067529949016,mass_soot * 1000 * soot_oxidation_conversion/100,,,,,,0.1,,,911.5277056459073,323.15,5,5.0,0.00446149727848666,2.4538235031676625e-06,,2.4538235031676625e-06,550.0,0.0,550.0,reported_inlet,0.0,2.4538235031676625e-06,0.0,2.4538235031676625e-06,6a7d9f9e7bffe6ebe23a3f42,Ce90La10,,650.0,4.0,0.9,0.0,,9.0,,,10.1016/j.cattod.2021.11.040,False,9e10a040d3cc1f5a402e08cec5f40ee707cd03e2b7a55d7139b1563f605ad9ce,,,,0.0,0.0,0.0,0.0,fluorite,,,0.0,0.0,0.0,0.1,0.0,0.0,,0.0,0.0
6a7d9fab7bffe6ebe23a3ffb,,0.0,550.0,10.0,,,Degussa,Printex-U,,0.005,0.045,1:9,0.05,0.15,5,50.0,100,,6a7d9f9e7bffe6ebe23a3f42,10.1016/j.cattod.2021.11.040,True,True,665.5830067777797,,0.9994760877044822,,,,,,,,,,,,,,550.0,NO_ppm + NO2_ppm (missing inlet species treated as 0),,,,,,,,,,,,0.0026195614775892384,mass_soot * 1000 * (1 - soot_oxidation_conversion/100),4.99738043852241,mass_soot * 1000 * soot_oxidation_conversion/100,,,,,,0.1,,,938.7330067777797,323.15,5,5.0,0.00446149727848666,2.4538235031676625e-06,,2.4538235031676625e-06,550.0,0.0,550.0,reported_inlet,0.0,2.4538235031676625e-06,0.0,2.4538235031676625e-06,6a7d9f9e7bffe6ebe23a3f42,Ce90La10,,650.0,4.0,0.9,0.0,,9.0,,,10.1016/j.cattod.2021.11.040,False,9e10a040d3cc1f5a402e08cec5f40ee707cd03e2b7a55d7139b1563f605ad9ce,,,,0.0,0.0,0.0,0.0,fluorite,,,0.0,0.0,0.0,0.1,0.0,0.0,,0.0,0.0
6a7d9fab7bffe6ebe23a3ffc,,1.0,0.0,10.0,,,Degussa,Printex-U,,0.005,0.045,1:9,0.05,0.15,5,100.0,100,,6a7d9f9e7bffe6ebe23a3f43,10.1016/j.cattod.2021.11.040,False,True,200.0,0.7337058602555544,-0.00036512557359252184,0.00044505147359425335,,0.0,4.450514735942534,0.0,0.0,0.0,,0.8584732561740087,5.184220596198088,,0.0005184220596198088,,0.0,has_NOx == False,,,soot_oxidation_co2_concentration_ppm + soot_oxidation_co_concentration_ppm,soot_oxidation_co2_concentration_ppm / 10000,soot_oxidation_cox_concentration_ppm / 10000,100 * soot_oxidation_co2_concentration_ppm / (soot_oxidation_co2_concentration_ppm + soot_oxidation_co_concentration_ppm),has_NOx == False,has_NOx == False,has_NOx == False,,,5.001825627867963,mass_soot * 1000 * (1 - soot_oxidation_conversion/100),-0.0018256278679626091,mass_soot * 1000 * soot_oxidation_conversion/100,,,has_NOx == False,has_NOx == False,,0.1,,,473.15,373.15,5,5.0,0.00446149727848666,0.0,0.0,0.0,0.0,0.0,0.0,reported_inlet,,0.0,0.0,0.0,6a7d9f9e7bffe6ebe23a3f43,Ce75La25,,650.0,4.0,0.75,0.0,,14.0,,,10.1016/j.cattod.2021.11.040,False,5da54bbae07e38fdee2e8bd74d5a33224ece96802d9720c5bbe519faf095a624,,,,0.0,0.0,0.0,0.0,fluorite,,,0.0,0.0,0.0,0.25,0.0,0.0,,0.0,0.0
6a7d9fab7bffe6ebe23a3ffc,,1.0,0.0,10.0,,,Degussa,Printex-U,,0.005,0.045,1:9,0.05,0.15,5,100.0,100,,6a7d9f9e7bffe6ebe23a3f43,10.1016/j.cattod.2021.11.040,False,True,250.0,7.020097670924258,0.0018848374204371865,0.002773441855279316,,0.0,27.73441855279316,0.0,0.0,0.0,,0.7980090522412867,34.75451622371742,,0.003475451622371742,,0.0,has_NOx == False,,,soot_oxidation_co2_concentration_ppm + soot_oxidation_co_concentration_ppm,soot_oxidation_co2_concentration_ppm / 10000,soot_oxidation_cox_concentration_ppm / 10000,100 * soot_oxidation_co2_concentration_ppm / (soot_oxidation_co2_concentration_ppm + soot_oxidation_co_concentration_ppm),has_NOx == False,has_NOx == False,has_NOx == False,,,4.990575812897814,mass_soot * 1000 * (1 - soot_oxidation_conversion/100),0.009424187102185932,mass_soot * 1000 * soot_oxidation_conversion/100,,,has_NOx == False,has_NOx == False,,0.1,,,523.15,373.15,5,5.0,0.00446149727848666,0.0,0.0,0.0,0.0,0.0,0.0,reported_inlet,,0.0,0.0,0.0,6a7d9f9e7bffe6ebe23a3f43,Ce75La25,,650.0,4.0,0.75,0.0,,14.0,,,10.1016/j.cattod.2021.11.040,False,5da54bbae07e38fdee2e8bd74d5a33224ece96802d9720c5bbe519faf095a624,,,,0.0,0.0,0.0,0.0,fluorite,,,0.0,0.0,0.0,0.25,0.0,0.0,,0.0,0.0
6a7d9fab7bffe6ebe23a3ffc,,1.0,0.0,10.0,,,Degussa,Printex-U,,0.005,0.045,1:9,0.05,0.15,5,100.0,100,,6a7d9f9e7bffe6ebe23a3f43,10.1016/j.cattod.2021.11.040,False,True,300.0,7.654019534184954,0.006692653081363815,0.006148957520347881,,0.0,61.48957520347881,0.0,0.0,0.0,,0.8893025512598107,69.14359473766376,,0.006914359473766376,,0.0,has_NOx == False,,,soot_oxidation_co2_concentration_ppm + soot_oxidation_co_concentration_ppm,soot_oxidation_co2_concentration_ppm / 10000,soot_oxidation_cox_concentration_ppm / 10000,100 * soot_oxidation_co2_concentration_ppm / (soot_oxidation_co2_concentration_ppm + soot_oxidation_co_concentration_ppm),has_NOx == False,has_NOx == False,has_NOx == False,,,4.966536734593181,mass_soot * 1000 * (1 - soot_oxidation_conversion/100),0.03346326540681908,mass_soot * 1000 * soot_oxidation_conversion/100,,,has_NOx == False,has_NOx == False,,0.1,,,573.15,373.15,5,5.0,0.00446149727848666,0.0,0.0,0.0,0.0,0.0,0.0,reported_inlet,,0.0,0.0,0.0,6a7d9f9e7bffe6ebe23a3f43,Ce75La25,,650.0,4.0,0.75,0.0,,14.0,,,10.1016/j.cattod.2021.11.040,False,5da54bbae07e38fdee2e8bd74d5a33224ece96802d9720c5bbe519faf095a624,,,,0.0,0.0,0.0,0.0,fluorite,,,0.0,0.0,0.0,0.25,0.0,0.0,,0.0,0.0
6a7d9fab7bffe6ebe23a3ffc,,1.0,0.0,10.0,,,Degussa,Printex-U,,0.005,0.045,1:9,0.05,0.15,5,100.0,100,,6a7d9f9e7bffe6ebe23a3f43,10.1016/j.cattod.2021.11.040,False,True,350.0,32.1656649135989,0.024581832535649113,0.022928977589474868,,0.0,229.2897758947487,0.0,0.0,0.0,,0.8769745819243553,261.4554408083476,,0.02614554408083476,,0.0,has_NOx == False,,,soot_oxidation_co2_concentration_ppm + soot_oxidation_co_concentration_ppm,soot_oxidation_co2_concentration_ppm / 10000,soot_oxidation_cox_concentration_ppm / 10000,100 * soot_oxidation_co2_concentration_ppm / (soot_oxidation_co2_concentration_ppm + soot_oxidation_co_concentration_ppm),has_NOx == False,has_NOx == False,has_NOx == False,,,4.877090837321754,mass_soot * 1000 * (1 - soot_oxidation_conversion/100),0.12290916267824556,mass_soot * 1000 * soot_oxidation_conversion/100,,,has_NOx == False,has_NOx == False,,0.1,,,623.15,373.15,5,5.0,0.00446149727848666,0.0,0.0,0.0,0.0,0.0,0.0,reported_inlet,,0.0,0.0,0.0,6a7d9f9e7bffe6ebe23a3f43,Ce75La25,,650.0,4.0,0.75,0.0,,14.0,,,10.1016/j.cattod.2021.11.040,False,5da54bbae07e38fdee2e8bd74d5a33224ece96802d9720c5bbe519faf095a624,,,,0.0,0.0,0.0,0.0,fluorite,,,0.0,0.0,0.0,0.25,0.0,0.0,,0.0,0.0
6a7d9fab7bffe6ebe23a3ffc,,1.0,0.0,10.0,,,Degussa,Printex-U,,0.005,0.045,1:9,0.05,0.15,5,100.0,100,,6a7d9f9e7bffe6ebe23a3f43,10.1016/j.cattod.2021.11.040,False,True,400.0,187.01868895567253,0.11600138155622443,0.16678838220537404,,0.0,1667.8838220537405,0.0,0.0,0.0,,0.8991760009781324,1854.902511009413,,0.1854902511009413,,0.0,has_NOx == False,,,soot_oxidation_co2_concentration_ppm + soot_oxidation_co_concentration_ppm,soot_oxidation_co2_concentration_ppm / 10000,soot_oxidation_cox_concentration_ppm / 10000,100 * soot_oxidation_co2_concentration_ppm / (soot_oxidation_co2_concentration_ppm + soot_oxidation_co_concentration_ppm),has_NOx == False,has_NOx == False,has_NOx == False,,,4.419993092218878,mass_soot * 1000 * (1 - soot_oxidation_conversion/100),0.5800069077811222,mass_soot * 1000 * soot_oxidation_conversion/100,,,has_NOx == False,has_NOx == False,,0.1,,,673.15,373.15,5,5.0,0.00446149727848666,0.0,0.0,0.0,0.0,0.0,0.0,reported_inlet,,0.0,0.0,0.0,6a7d9f9e7bffe6ebe23a3f43,Ce75La25,,650.0,4.0,0.75,0.0,,14.0,,,10.1016/j.cattod.2021.11.040,False,5da54bbae07e38fdee2e8bd74d5a33224ece96802d9720c5bbe519faf095a624,,,,0.0,0.0,0.0,0.0,fluorite,,,0.0,0.0,0.0,0.25,0.0,0.0,,0.0,0.0
6a7d9fab7bffe6ebe23a3ffc,,1.0,0.0,10.0,,,Degussa,Printex-U,,0.005,0.045,1:9,0.05,0.15,5,100.0,100,,6a7d9f9e7bffe6ebe23a3f43,10.1016/j.cattod.2021.11.040,False,True,425.0,421.1471637866266,0.2858380618739824,0.40397851860110756,,0.0,4039.7851860110754,0.0,0.0,0.0,,0.9055921204889544,4460.932349797702,,0.4460932349797702,,0.0,has_NOx == False,,,soot_oxidation_co2_concentration_ppm + soot_oxidation_co_concentration_ppm,soot_oxidation_co2_concentration_ppm / 10000,soot_oxidation_cox_concentration_ppm / 10000,100 * soot_oxidation_co2_concentration_ppm / (soot_oxidation_co2_concentration_ppm + soot_oxidation_co_concentration_ppm),has_NOx == False,has_NOx == False,has_NOx == False,,,3.570809690630088,mass_soot * 1000 * (1 - soot_oxidation_conversion/100),1.429190309369912,mass_soot * 1000 * soot_oxidation_conversion/100,,,has_NOx == False,has_NOx == False,,0.1,,,698.15,373.15,5,5.0,0.00446149727848666,0.0,0.0,0.0,0.0,0.0,0.0,reported_inlet,,0.0,0.0,0.0,6a7d9f9e7bffe6ebe23a3f43,Ce75La25,,650.0,4.0,0.75,0.0,,14.0,,,10.1016/j.cattod.2021.11.040,False,5da54bbae07e38fdee2e8bd74d5a33224ece96802d9720c5bbe519faf095a624,,,,0.0,0.0,0.0,0.0,fluorite,,,0.0,0.0,0.0,0.25,0.0,0.0,,0.0,0.0
6a7d9fab7bffe6ebe23a3ffc,,1.0,0.0,10.0,,,Degussa,Printex-U,,0.005,0.045,1:9,0.05,0.15,5,100.0,100,,6a7d9f9e7bffe6ebe23a3f43,10.1016/j.cattod.2021.11.040,False,True,450.0,571.4922990232908,0.6087353826417329,0.5602928605938975,,0.0,5602.928605938975,0.0,0.0,0.0,,0.9074419596882369,6174.420904962266,,0.6174420904962266,,0.0,has_NOx == False,,,soot_oxidation_co2_concentration_ppm + soot_oxidation_co_concentration_ppm,soot_oxidation_co2_concentration_ppm / 10000,soot_oxidation_cox_concentration_ppm / 10000,100 * soot_oxidation_co2_concentration_ppm / (soot_oxidation_co2_concentration_ppm + soot_oxidation_co_concentration_ppm),has_NOx == False,has_NOx == False,has_NOx == False,,,1.9563230867913357,mass_soot * 1000 * (1 - soot_oxidation_conversion/100),3.0436769132086647,mass_soot * 1000 * soot_oxidation_conversion/100,,,has_NOx == False,has_NOx == False,,0.1,,,723.15,373.15,5,5.0,0.00446149727848666,0.0,0.0,0.0,0.0,0.0,0.0,reported_inlet,,0.0,0.0,0.0,6a7d9f9e7bffe6ebe23a3f43,Ce75La25,,650.0,4.0,0.75,0.0,,14.0,,,10.1016/j.cattod.2021.11.040,False,5da54bbae07e38fdee2e8bd74d5a33224ece96802d9720c5bbe519faf095a624,,,,0.0,0.0,0.0,0.0,fluorite,,,0.0,0.0,0.0,0.25,0.0,0.0,,0.0,0.0
6a7d9fab7bffe6ebe23a3ffc,,1.0,0.0,10.0,,,Degussa,Printex-U,,0.005,0.045,1:9,0.05,0.15,5,100.0,100,,6a7d9f9e7bffe6ebe23a3f43,10.1016/j.cattod.2021.11.040,False,True,475.0,212.93904958677695,0.8251423496324074,0.1825993235960902,,0.0,1825.9932359609022,0.0,0.0,0.0,,0.8955634519615353,2038.9322855476792,,0.2038932285547679,,0.0,has_NOx == False,,,soot_oxidation_co2_concentration_ppm + soot_oxidation_co_concentration_ppm,soot_oxidation_co2_concentration_ppm / 10000,soot_oxidation_cox_concentration_ppm / 10000,100 * soot_oxidation_co2_concentration_ppm / (soot_oxidation_co2_concentration_ppm + soot_oxidation_co_concentration_ppm),has_NOx == False,has_NOx == False,has_NOx == False,,,0.874288251837963,mass_soot * 1000 * (1 - soot_oxidation_conversion/100),4.125711748162036,mass_soot * 1000 * soot_oxidation_conversion/100,,,has_NOx == False,has_NOx == False,,0.1,,,748.15,373.15,5,5.0,0.00446149727848666,0.0,0.0,0.0,0.0,0.0,0.0,reported_inlet,,0.0,0.0,0.0,6a7d9f9e7bffe6ebe23a3f43,Ce75La25,,650.0,4.0,0.75,0.0,,14.0,,,10.1016/j.cattod.2021.11.040,False,5da54bbae07e38fdee2e8bd74d5a33224ece96802d9720c5bbe519faf095a624,,,,0.0,0.0,0.0,0.0,fluorite,,,0.0,0.0,0.0,0.25,0.0,0.0,,0.0,0.0
6a7d9fab7bffe6ebe23a3ffc,,1.0,0.0,10.0,,,Degussa,Printex-U,,0.005,0.045,1:9,0.05,0.15,5,100.0,100,,6a7d9f9e7bffe6ebe23a3f43,10.1016/j.cattod.2021.11.040,False,True,500.0,147.5746619083397,0.9046805151231067,0.1108679897424462,,0.0,1108.679897424462,0.0,0.0,0.0,,0.8825280586549937,1256.2545593328018,,0.12562545593328017,,0.0,has_NOx == False,,,soot_oxidation_co2_concentration_ppm + soot_oxidation_co_concentration_ppm,soot_oxidation_co2_concentration_ppm / 10000,soot_oxidation_cox_concentration_ppm / 10000,100 * soot_oxidation_co2_concentration_ppm / (soot_oxidation_co2_concentration_ppm + soot_oxidation_co_concentration_ppm),has_NOx == False,has_NOx == False,has_NOx == False,,,0.47659742438446673,mass_soot * 1000 * (1 - soot_oxidation_conversion/100),4.523402575615534,mass_soot * 1000 * soot_oxidation_conversion/100,,,has_NOx == False,has_NOx == False,,0.1,,,773.15,373.15,5,5.0,0.00446149727848666,0.0,0.0,0.0,0.0,0.0,0.0,reported_inlet,,0.0,0.0,0.0,6a7d9f9e7bffe6ebe23a3f43,Ce75La25,,650.0,4.0,0.75,0.0,,14.0,,,10.1016/j.cattod.2021.11.040,False,5da54bbae07e38fdee2e8bd74d5a33224ece96802d9720c5bbe519faf095a624,,,,0.0,0.0,0.0,0.0,fluorite,,,0.0,0.0,0.0,0.25,0.0,0.0,,0.0,0.0
6a7d9fab7bffe6ebe23a3ffc,,1.0,0.0,10.0,,,Degussa,Printex-U,,0.005,0.045,1:9,0.05,0.15,5,100.0,100,,6a7d9f9e7bffe6ebe23a3f43,10.1016/j.cattod.2021.11.040,False,True,550.0,30.844994365139087,0.9848660383875266,0.0260183223696436,,0.0,260.183223696436,0.0,0.0,0.0,,0.8940137332022802,291.0282180615751,,0.02910282180615751,,0.0,has_NOx == False,,,soot_oxidation_co2_concentration_ppm + soot_oxidation_co_concentration_ppm,soot_oxidation_co2_concentration_ppm / 10000,soot_oxidation_cox_concentration_ppm / 10000,100 * soot_oxidation_co2_concentration_ppm / (soot_oxidation_co2_concentration_ppm + soot_oxidation_co_concentration_ppm),has_NOx == False,has_NOx == False,has_NOx == False,,,0.0756698080623669,mass_soot * 1000 * (1 - soot_oxidation_conversion/100),4.924330191937633,mass_soot * 1000 * soot_oxidation_conversion/100,,,has_NOx == False,has_NOx == False,,0.1,,,823.15,373.15,5,5.0,0.00446149727848666,0.0,0.0,0.0,0.0,0.0,0.0,reported_inlet,,0.0,0.0,0.0,6a7d9f9e7bffe6ebe23a3f43,Ce75La25,,650.0,4.0,0.75,0.0,,14.0,,,10.1016/j.cattod.2021.11.040,False,5da54bbae07e38fdee2e8bd74d5a33224ece96802d9720c5bbe519faf095a624,,,,0.0,0.0,0.0,0.0,fluorite,,,0.0,0.0,0.0,0.25,0.0,0.0,,0.0,0.0
6a7d9fab7bffe6ebe23a3ffc,,1.0,0.0,10.0,,,Degussa,Printex-U,,0.005,0.045,1:9,0.05,0.15,5,100.0,100,,6a7d9f9e7bffe6ebe23a3f43,10.1016/j.cattod.2021.11.040,False,True,600.0,3.973750939143656,0.9989421226624563,0.0022986583416954886,,0.0,22.986583416954886,0.0,0.0,0.0,,0.8526075052832282,26.960334356098542,,0.002696033435609854,,0.0,has_NOx == False,,,soot_oxidation_co2_concentration_ppm + soot_oxidation_co_concentration_ppm,soot_oxidation_co2_concentration_ppm / 10000,soot_oxidation_cox_concentration_ppm / 10000,100 * soot_oxidation_co2_concentration_ppm / (soot_oxidation_co2_concentration_ppm + soot_oxidation_co_concentration_ppm),has_NOx == False,has_NOx == False,has_NOx == False,,,0.0052893866877185,mass_soot * 1000 * (1 - soot_oxidation_conversion/100),4.994710613312281,mass_soot * 1000 * soot_oxidation_conversion/100,,,has_NOx == False,has_NOx == False,,0.1,,,873.15,373.15,5,5.0,0.00446149727848666,0.0,0.0,0.0,0.0,0.0,0.0,reported_inlet,,0.0,0.0,0.0,6a7d9f9e7bffe6ebe23a3f43,Ce75La25,,650.0,4.0,0.75,0.0,,14.0,,,10.1016/j.cattod.2021.11.040,False,5da54bbae07e38fdee2e8bd74d5a33224ece96802d9720c5bbe519faf095a624,,,,0.0,0.0,0.0,0.0,fluorite,,,0.0,0.0,0.0,0.25,0.0,0.0,,0.0,0.0
6a7d9fab7bffe6ebe23a3ffd,,0.0,0.0,10.0,,,Degussa,Printex-U,,0.005,0.045,1:9,0.05,0.15,5,100.0,100,,6a7d9f9e7bffe6ebe23a3f43,10.1016/j.cattod.2021.11.040,False,True,212.07514932912068,,0.0021232202611377814,,,0.0,,0.0,0.0,0.0,,,,,,,0.0,has_NOx == False,,,,,,,has_NOx == False,has_NOx == False,has_NOx == False,,,4.989383898694311,mass_soot * 1000 * (1 - soot_oxidation_conversion/100),0.010616101305688908,mass_soot * 1000 * soot_oxidation_conversion/100,,,has_NOx == False,has_NOx == False,,0.1,,,485.22514932912065,373.15,5,5.0,0.00446149727848666,0.0,0.0,0.0,0.0,0.0,0.0,reported_inlet,,0.0,0.0,0.0,6a7d9f9e7bffe6ebe23a3f43,Ce75La25,,650.0,4.0,0.75,0.0,,14.0,,,10.1016/j.cattod.2021.11.040,False,5da54bbae07e38fdee2e8bd74d5a33224ece96802d9720c5bbe519faf095a624,,,,0.0,0.0,0.0,0.0,fluorite,,,0.0,0.0,0.0,0.25,0.0,0.0,,0.0,0.0
6a7d9fab7bffe6ebe23a3ffd,,0.0,0.0,10.0,,,Degussa,Printex-U,,0.005,0.045,1:9,0.05,0.15,5,100.0,100,,6a7d9f9e7bffe6ebe23a3f43,10.1016/j.cattod.2021.11.040,False,True,268.43036618686983,,0.006965422216390067,,,0.0,,0.0,0.0,0.0,,,,,,,0.0,has_NOx == False,,,,,,,has_NOx == False,has_NOx == False,has_NOx == False,,,4.965172888918049,mass_soot * 1000 * (1 - soot_oxidation_conversion/100),0.034827111081950336,mass_soot * 1000 * soot_oxidation_conversion/100,,,has_NOx == False,has_NOx == False,,0.1,,,541.5803661868698,373.15,5,5.0,0.00446149727848666,0.0,0.0,0.0,0.0,0.0,0.0,reported_inlet,,0.0,0.0,0.0,6a7d9f9e7bffe6ebe23a3f43,Ce75La25,,650.0,4.0,0.75,0.0,,14.0,,,10.1016/j.cattod.2021.11.040,False,5da54bbae07e38fdee2e8bd74d5a33224ece96802d9720c5bbe519faf095a624,,,,0.0,0.0,0.0,0.0,fluorite,,,0.0,0.0,0.0,0.25,0.0,0.0,,0.0,0.0
6a7d9fab7bffe6ebe23a3ffd,,0.0,0.0,10.0,,,Degussa,Printex-U,,0.005,0.045,1:9,0.05,0.15,5,100.0,100,,6a7d9f9e7bffe6ebe23a3f43,10.1016/j.cattod.2021.11.040,False,True,336.5149532520187,,0.02324781838462048,,,0.0,,0.0,0.0,0.0,,,,,,,0.0,has_NOx == False,,,,,,,has_NOx == False,has_NOx == False,has_NOx == False,,,4.883760908076898,mass_soot * 1000 * (1 - soot_oxidation_conversion/100),0.1162390919231024,mass_soot * 1000 * soot_oxidation_conversion/100,,,has_NOx == False,has_NOx == False,,0.1,,,609.6649532520187,373.15,5,5.0,0.00446149727848666,0.0,0.0,0.0,0.0,0.0,0.0,reported_inlet,,0.0,0.0,0.0,6a7d9f9e7bffe6ebe23a3f43,Ce75La25,,650.0,4.0,0.75,0.0,,14.0,,,10.1016/j.cattod.2021.11.040,False,5da54bbae07e38fdee2e8bd74d5a33224ece96802d9720c5bbe519faf095a624,,,,0.0,0.0,0.0,0.0,fluorite,,,0.0,0.0,0.0,0.25,0.0,0.0,,0.0,0.0
6a7d9fab7bffe6ebe23a3ffd,,0.0,0.0,10.0,,,Degussa,Printex-U,,0.005,0.045,1:9,0.05,0.15,5,100.0,100,,6a7d9f9e7bffe6ebe23a3f43,10.1016/j.cattod.2021.11.040,False,True,398.27720637589584,,0.056631454628961395,,,0.0,,0.0,0.0,0.0,,,,,,,0.0,has_NOx == False,,,,,,,has_NOx == False,has_NOx == False,has_NOx == False,,,4.716842726855194,mass_soot * 1000 * (1 - soot_oxidation_conversion/100),0.283157273144807,mass_soot * 1000 * soot_oxidation_conversion/100,,,has_NOx == False,has_NOx == False,,0.1,,,671.4272063758958,373.15,5,5.0,0.00446149727848666,0.0,0.0,0.0,0.0,0.0,0.0,reported_inlet,,0.0,0.0,0.0,6a7d9f9e7bffe6ebe23a3f43,Ce75La25,,650.0,4.0,0.75,0.0,,14.0,,,10.1016/j.cattod.2021.11.040,False,5da54bbae07e38fdee2e8bd74d5a33224ece96802d9720c5bbe519faf095a624,,,,0.0,0.0,0.0,0.0,fluorite,,,0.0,0.0,0.0,0.25,0.0,0.0,,0.0,0.0
6a7d9fab7bffe6ebe23a3ffd,,0.0,0.0,10.0,,,Degussa,Printex-U,,0.005,0.045,1:9,0.05,0.15,5,100.0,100,,6a7d9f9e7bffe6ebe23a3f43,10.1016/j.cattod.2021.11.040,False,True,444.8489080837735,,0.12353257660258515,,,0.0,,0.0,0.0,0.0,,,,,,,0.0,has_NOx == False,,,,,,,has_NOx == False,has_NOx == False,has_NOx == False,,,4.382337116987074,mass_soot * 1000 * (1 - soot_oxidation_conversion/100),0.6176628830129257,mass_soot * 1000 * soot_oxidation_conversion/100,,,has_NOx == False,has_NOx == False,,0.1,,,717.9989080837735,373.15,5,5.0,0.00446149727848666,0.0,0.0,0.0,0.0,0.0,0.0,reported_inlet,,0.0,0.0,0.0,6a7d9f9e7bffe6ebe23a3f43,Ce75La25,,650.0,4.0,0.75,0.0,,14.0,,,10.1016/j.cattod.2021.11.040,False,5da54bbae07e38fdee2e8bd74d5a33224ece96802d9720c5bbe519faf095a624,,,,0.0,0.0,0.0,0.0,fluorite,,,0.0,0.0,0.0,0.25,0.0,0.0,,0.0,0.0
6a7d9fab7bffe6ebe23a3ffd,,0.0,0.0,10.0,,,Degussa,Printex-U,,0.005,0.045,1:9,0.05,0.15,5,100.0,100,,6a7d9f9e7bffe6ebe23a3f43,10.1016/j.cattod.2021.11.040,False,True,477.718264595608,,0.2370999278262581,,,0.0,,0.0,0.0,0.0,,,,,,,0.0,has_NOx == False,,,,,,,has_NOx == False,has_NOx == False,has_NOx == False,,,3.8145003608687094,mass_soot * 1000 * (1 - soot_oxidation_conversion/100),1.1854996391312906,mass_soot * 1000 * soot_oxidation_conversion/100,,,has_NOx == False,has_NOx == False,,0.1,,,750.868264595608,373.15,5,5.0,0.00446149727848666,0.0,0.0,0.0,0.0,0.0,0.0,reported_inlet,,0.0,0.0,0.0,6a7d9f9e7bffe6ebe23a3f43,Ce75La25,,650.0,4.0,0.75,0.0,,14.0,,,10.1016/j.cattod.2021.11.040,False,5da54bbae07e38fdee2e8bd74d5a33224ece96802d9720c5bbe519faf095a624,,,,0.0,0.0,0.0,0.0,fluorite,,,0.0,0.0,0.0,0.25,0.0,0.0,,0.0,0.0
6a7d9fab7bffe6ebe23a3ffd,,0.0,0.0,10.0,,,Degussa,Printex-U,,0.005,0.045,1:9,0.05,0.15,5,100.0,100,,6a7d9f9e7bffe6ebe23a3f43,10.1016/j.cattod.2021.11.040,False,True,507.9434278236933,,0.384389475756184,,,0.0,,0.0,0.0,0.0,,,,,,,0.0,has_NOx == False,,,,,,,has_NOx == False,has_NOx == False,has_NOx == False,,,3.07805262121908,mass_soot * 1000 * (1 - soot_oxidation_conversion/100),1.9219473787809198,mass_soot * 1000 * soot_oxidation_conversion/100,,,has_NOx == False,has_NOx == False,,0.1,,,781.0934278236932,373.15,5,5.0,0.00446149727848666,0.0,0.0,0.0,0.0,0.0,0.0,reported_inlet,,0.0,0.0,0.0,6a7d9f9e7bffe6ebe23a3f43,Ce75La25,,650.0,4.0,0.75,0.0,,14.0,,,10.1016/j.cattod.2021.11.040,False,5da54bbae07e38fdee2e8bd74d5a33224ece96802d9720c5bbe519faf095a624,,,,0.0,0.0,0.0,0.0,fluorite,,,0.0,0.0,0.0,0.25,0.0,0.0,,0.0,0.0
6a7d9fab7bffe6ebe23a3ffd,,0.0,0.0,10.0,,,Degussa,Printex-U,,0.005,0.045,1:9,0.05,0.15,5,100.0,100,,6a7d9f9e7bffe6ebe23a3f43,10.1016/j.cattod.2021.11.040,False,True,528.2901561430034,,0.4895321829276294,,,0.0,,0.0,0.0,0.0,,,,,,,0.0,has_NOx == False,,,,,,,has_NOx == False,has_NOx == False,has_NOx == False,,,2.5523390853618535,mass_soot * 1000 * (1 - soot_oxidation_conversion/100),2.447660914638147,mass_soot * 1000 * soot_oxidation_conversion/100,,,has_NOx == False,has_NOx == False,,0.1,,,801.4401561430034,373.15,5,5.0,0.00446149727848666,0.0,0.0,0.0,0.0,0.0,0.0,reported_inlet,,0.0,0.0,0.0,6a7d9f9e7bffe6ebe23a3f43,Ce75La25,,650.0,4.0,0.75,0.0,,14.0,,,10.1016/j.cattod.2021.11.040,False,5da54bbae07e38fdee2e8bd74d5a33224ece96802d9720c5bbe519faf095a624,,,,0.0,0.0,0.0,0.0,fluorite,,,0.0,0.0,0.0,0.25,0.0,0.0,,0.0,0.0
6a7d9fab7bffe6ebe23a3ffd,,0.0,0.0,10.0,,,Degussa,Printex-U,,0.005,0.045,1:9,0.05,0.15,5,100.0,100,,6a7d9f9e7bffe6ebe23a3f43,10.1016/j.cattod.2021.11.040,False,True,550.9929284779618,,0.5957535594777245,,,0.0,,0.0,0.0,0.0,,,,,,,0.0,has_NOx == False,,,,,,,has_NOx == False,has_NOx == False,has_NOx == False,,,2.021232202611378,mass_soot * 1000 * (1 - soot_oxidation_conversion/100),2.978767797388622,mass_soot * 1000 * soot_oxidation_conversion/100,,,has_NOx == False,has_NOx == False,,0.1,,,824.1429284779617,373.15,5,5.0,0.00446149727848666,0.0,0.0,0.0,0.0,0.0,0.0,reported_inlet,,0.0,0.0,0.0,6a7d9f9e7bffe6ebe23a3f43,Ce75La25,,650.0,4.0,0.75,0.0,,14.0,,,10.1016/j.cattod.2021.11.040,False,5da54bbae07e38fdee2e8bd74d5a33224ece96802d9720c5bbe519faf095a624,,,,0.0,0.0,0.0,0.0,fluorite,,,0.0,0.0,0.0,0.25,0.0,0.0,,0.0,0.0
6a7d9fab7bffe6ebe23a3ffd,,0.0,0.0,10.0,,,Degussa,Printex-U,,0.005,0.045,1:9,0.05,0.15,5,100.0,100,,6a7d9f9e7bffe6ebe23a3f43,10.1016/j.cattod.2021.11.040,False,True,574.4211589702563,,0.7198556525162391,,,0.0,,0.0,0.0,0.0,,,,,,,0.0,has_NOx == False,,,,,,,has_NOx == False,has_NOx == False,has_NOx == False,,,1.4007217374188046,mass_soot * 1000 * (1 - soot_oxidation_conversion/100),3.599278262581196,mass_soot * 1000 * soot_oxidation_conversion/100,,,has_NOx == False,has_NOx == False,,0.1,,,847.5711589702563,373.15,5,5.0,0.00446149727848666,0.0,0.0,0.0,0.0,0.0,0.0,reported_inlet,,0.0,0.0,0.0,6a7d9f9e7bffe6ebe23a3f43,Ce75La25,,650.0,4.0,0.75,0.0,,14.0,,,10.1016/j.cattod.2021.11.040,False,5da54bbae07e38fdee2e8bd74d5a33224ece96802d9720c5bbe519faf095a624,,,,0.0,0.0,0.0,0.0,fluorite,,,0.0,0.0,0.0,0.25,0.0,0.0,,0.0,0.0
6a7d9fab7bffe6ebe23a3ffd,,0.0,0.0,10.0,,,Degussa,Printex-U,,0.005,0.045,1:9,0.05,0.15,5,100.0,100,,6a7d9f9e7bffe6ebe23a3f43,10.1016/j.cattod.2021.11.040,False,True,591.0388967612023,,0.8202742602191457,,,0.0,,0.0,0.0,0.0,,,,,,,0.0,has_NOx == False,,,,,,,has_NOx == False,has_NOx == False,has_NOx == False,,,0.8986286989042713,mass_soot * 1000 * (1 - soot_oxidation_conversion/100),4.101371301095729,mass_soot * 1000 * soot_oxidation_conversion/100,,,has_NOx == False,has_NOx == False,,0.1,,,864.1888967612023,373.15,5,5.0,0.00446149727848666,0.0,0.0,0.0,0.0,0.0,0.0,reported_inlet,,0.0,0.0,0.0,6a7d9f9e7bffe6ebe23a3f43,Ce75La25,,650.0,4.0,0.75,0.0,,14.0,,,10.1016/j.cattod.2021.11.040,False,5da54bbae07e38fdee2e8bd74d5a33224ece96802d9720c5bbe519faf095a624,,,,0.0,0.0,0.0,0.0,fluorite,,,0.0,0.0,0.0,0.25,0.0,0.0,,0.0,0.0
6a7d9fab7bffe6ebe23a3ffd,,0.0,0.0,10.0,,,Degussa,Printex-U,,0.005,0.045,1:9,0.05,0.15,5,100.0,100,,6a7d9f9e7bffe6ebe23a3f43,10.1016/j.cattod.2021.11.040,False,True,609.5143498335515,,0.913260284758218,,,0.0,,0.0,0.0,0.0,,,,,,,0.0,has_NOx == False,,,,,,,has_NOx == False,has_NOx == False,has_NOx == False,,,0.43369857620891017,mass_soot * 1000 * (1 - soot_oxidation_conversion/100),4.5663014237910895,mass_soot * 1000 * soot_oxidation_conversion/100,,,has_NOx == False,has_NOx == False,,0.1,,,882.6643498335515,373.15,5,5.0,0.00446149727848666,0.0,0.0,0.0,0.0,0.0,0.0,reported_inlet,,0.0,0.0,0.0,6a7d9f9e7bffe6ebe23a3f43,Ce75La25,,650.0,4.0,0.75,0.0,,14.0,,,10.1016/j.cattod.2021.11.040,False,5da54bbae07e38fdee2e8bd74d5a33224ece96802d9720c5bbe519faf095a624,,,,0.0,0.0,0.0,0.0,fluorite,,,0.0,0.0,0.0,0.25,0.0,0.0,,0.0,0.0
6a7d9fab7bffe6ebe23a3ffd,,0.0,0.0,10.0,,,Degussa,Printex-U,,0.005,0.045,1:9,0.05,0.15,5,100.0,100,,6a7d9f9e7bffe6ebe23a3f43,10.1016/j.cattod.2021.11.040,False,True,635.5528736957008,,0.9741775474050258,,,0.0,,0.0,0.0,0.0,,,,,,,0.0,has_NOx == False,,,,,,,has_NOx == False,has_NOx == False,has_NOx == False,,,0.12911226297487088,mass_soot * 1000 * (1 - soot_oxidation_conversion/100),4.87088773702513,mass_soot * 1000 * soot_oxidation_conversion/100,,,has_NOx == False,has_NOx == False,,0.1,,,908.7028736957008,373.15,5,5.0,0.00446149727848666,0.0,0.0,0.0,0.0,0.0,0.0,reported_inlet,,0.0,0.0,0.0,6a7d9f9e7bffe6ebe23a3f43,Ce75La25,,650.0,4.0,0.75,0.0,,14.0,,,10.1016/j.cattod.2021.11.040,False,5da54bbae07e38fdee2e8bd74d5a33224ece96802d9720c5bbe519faf095a624,,,,0.0,0.0,0.0,0.0,fluorite,,,0.0,0.0,0.0,0.25,0.0,0.0,,0.0,0.0
6a7d9fab7bffe6ebe23a3ffd,,0.0,0.0,10.0,,,Degussa,Printex-U,,0.005,0.045,1:9,0.05,0.15,5,100.0,100,,6a7d9f9e7bffe6ebe23a3f43,10.1016/j.cattod.2021.11.040,False,True,669.3341378912899,,0.9976012072698641,,,0.0,,0.0,0.0,0.0,,,,,,,0.0,has_NOx == False,,,,,,,has_NOx == False,has_NOx == False,has_NOx == False,,,0.011993963650679396,mass_soot * 1000 * (1 - soot_oxidation_conversion/100),4.988006036349321,mass_soot * 1000 * soot_oxidation_conversion/100,,,has_NOx == False,has_NOx == False,,0.1,,,942.4841378912898,373.15,5,5.0,0.00446149727848666,0.0,0.0,0.0,0.0,0.0,0.0,reported_inlet,,0.0,0.0,0.0,6a7d9f9e7bffe6ebe23a3f43,Ce75La25,,650.0,4.0,0.75,0.0,,14.0,,,10.1016/j.cattod.2021.11.040,False,5da54bbae07e38fdee2e8bd74d5a33224ece96802d9720c5bbe519faf095a624,,,,0.0,0.0,0.0,0.0,fluorite,,,0.0,0.0,0.0,0.25,0.0,0.0,,0.0,0.0
6a7d9fab7bffe6ebe23a4000,,0.0,0.0,10.0,,,Degussa,Printex-U,,0.005,0.045,1:9,0.05,0.15,5,100.0,100,,6a7d9f9f7bffe6ebe23a3f44,10.1016/j.cattod.2021.11.040,False,True,206.05452462150745,,0.00039105045600688724,,,0.0,,0.0,0.0,0.0,,,,,,,0.0,has_NOx == False,,,,,,,has_NOx == False,has_NOx == False,has_NOx == False,,,4.998044747719966,mass_soot * 1000 * (1 - soot_oxidation_conversion/100),0.0019552522800344364,mass_soot * 1000 * soot_oxidation_conversion/100,,,has_NOx == False,has_NOx == False,,0.1,,,479.2045246215074,373.15,5,5.0,0.00446149727848666,0.0,0.0,0.0,0.0,0.0,0.0,reported_inlet,,0.0,0.0,0.0,6a7d9f9f7bffe6ebe23a3f44,Ce50La50,,650.0,4.0,0.5,0.0,,18.0,,,10.1016/j.cattod.2021.11.040,False,a16739cb9a6123135584350bcb588c158c1d2381d33f2281c6d3c13b669ce63b,,,,0.0,0.0,0.0,0.0,fluorite,,,0.0,0.0,0.0,0.5,0.0,0.0,,0.0,0.0
