Repository: Iwanap1/SootOxidationPINN

File: data/soot_conversion_from_cox_and_NO2_initial_from_S/3/train.csv (part 26 of 71)
6a7d9fab7bffe6ebe23a402a,soot + NOx + O2,1.0,1000.0,5.0,,,Degussa,Printex-U,93.5,0.005,0.045,1:9,0.05,0.0,4,25.0,100,,6a7d9fa17bffe6ebe23a3f58,10.1016/j.jcis.2017.07.114,True,True,400.0,,0.6483672253764315,,,,,,,,,1.0,,,,,1000.0,NO_ppm + NO2_ppm (missing inlet species treated as 0),,,,,,,,,,,,1.7581638731178422,mass_soot * 1000 * (1 - soot_oxidation_conversion/100),3.2418361268821574,mass_soot * 1000 * soot_oxidation_conversion/100,,,,,,0.05,,,673.15,298.15,4,5.0,0.00446149727848666,4.46149727848666e-06,,4.46149727848666e-06,1000.0,0.0,1000.0,reported_inlet,0.0,4.46149727848666e-06,0.0,4.46149727848666e-06,6a7d9fa17bffe6ebe23a3f58,CoCe,,550.0,6.0,0.9,0.0,8.0,68.0,,,10.1016/j.jcis.2017.07.114,False,d7d5024f593b3298123934495cb318f84535c0929cb30cf20d635d868ee2cc03,,,,0.1,0.0,0.0,0.0,fluorite,,,0.0,0.0,0.0,0.0,0.0,0.0,,0.0,0.0
6a7d9fab7bffe6ebe23a402a,soot + NOx + O2,1.0,1000.0,5.0,,,Degussa,Printex-U,93.5,0.005,0.045,1:9,0.05,0.0,4,25.0,100,,6a7d9fa17bffe6ebe23a3f58,10.1016/j.jcis.2017.07.114,True,True,425.0,,0.8897132559735198,,,,,,,,,1.0,,,,,1000.0,NO_ppm + NO2_ppm (missing inlet species treated as 0),,,,,,,,,,,,0.551433720132401,mass_soot * 1000 * (1 - soot_oxidation_conversion/100),4.448566279867599,mass_soot * 1000 * soot_oxidation_conversion/100,,,,,,0.05,,,698.15,298.15,4,5.0,0.00446149727848666,4.46149727848666e-06,,4.46149727848666e-06,1000.0,0.0,1000.0,reported_inlet,0.0,4.46149727848666e-06,0.0,4.46149727848666e-06,6a7d9fa17bffe6ebe23a3f58,CoCe,,550.0,6.0,0.9,0.0,8.0,68.0,,,10.1016/j.jcis.2017.07.114,False,d7d5024f593b3298123934495cb318f84535c0929cb30cf20d635d868ee2cc03,,,,0.1,0.0,0.0,0.0,fluorite,,,0.0,0.0,0.0,0.0,0.0,0.0,,0.0,0.0
6a7d9fab7bffe6ebe23a402a,soot + NOx + O2,1.0,1000.0,5.0,,,Degussa,Printex-U,93.5,0.005,0.045,1:9,0.05,0.0,4,25.0,100,,6a7d9fa17bffe6ebe23a3f58,10.1016/j.jcis.2017.07.114,True,True,450.0,,0.9813235615674033,,,,,,,,,1.0,,,,,1000.0,NO_ppm + NO2_ppm (missing inlet species treated as 0),,,,,,,,,,,,0.09338219216298349,mass_soot * 1000 * (1 - soot_oxidation_conversion/100),4.906617807837017,mass_soot * 1000 * soot_oxidation_conversion/100,,,,,,0.05,,,723.15,298.15,4,5.0,0.00446149727848666,4.46149727848666e-06,,4.46149727848666e-06,1000.0,0.0,1000.0,reported_inlet,0.0,4.46149727848666e-06,0.0,4.46149727848666e-06,6a7d9fa17bffe6ebe23a3f58,CoCe,,550.0,6.0,0.9,0.0,8.0,68.0,,,10.1016/j.jcis.2017.07.114,False,d7d5024f593b3298123934495cb318f84535c0929cb30cf20d635d868ee2cc03,,,,0.1,0.0,0.0,0.0,fluorite,,,0.0,0.0,0.0,0.0,0.0,0.0,,0.0,0.0
6a7d9fab7bffe6ebe23a402a,soot + NOx + O2,1.0,1000.0,5.0,,,Degussa,Printex-U,93.5,0.005,0.045,1:9,0.05,0.0,4,25.0,100,,6a7d9fa17bffe6ebe23a3f58,10.1016/j.jcis.2017.07.114,True,True,475.0,,0.994209323893325,,,,,,,,,1.0,,,,,1000.0,NO_ppm + NO2_ppm (missing inlet species treated as 0),,,,,,,,,,,,0.02895338053337526,mass_soot * 1000 * (1 - soot_oxidation_conversion/100),4.971046619466625,mass_soot * 1000 * soot_oxidation_conversion/100,,,,,,0.05,,,748.15,298.15,4,5.0,0.00446149727848666,4.46149727848666e-06,,4.46149727848666e-06,1000.0,0.0,1000.0,reported_inlet,0.0,4.46149727848666e-06,0.0,4.46149727848666e-06,6a7d9fa17bffe6ebe23a3f58,CoCe,,550.0,6.0,0.9,0.0,8.0,68.0,,,10.1016/j.jcis.2017.07.114,False,d7d5024f593b3298123934495cb318f84535c0929cb30cf20d635d868ee2cc03,,,,0.1,0.0,0.0,0.0,fluorite,,,0.0,0.0,0.0,0.0,0.0,0.0,,0.0,0.0
6a7d9fab7bffe6ebe23a402a,soot + NOx + O2,1.0,1000.0,5.0,,,Degussa,Printex-U,93.5,0.005,0.045,1:9,0.05,0.0,4,25.0,100,,6a7d9fa17bffe6ebe23a3f58,10.1016/j.jcis.2017.07.114,True,True,500.0,,0.998220573488053,,,,,,,,,1.0,,,,,1000.0,NO_ppm + NO2_ppm (missing inlet species treated as 0),,,,,,,,,,,,0.008897132559734788,mass_soot * 1000 * (1 - soot_oxidation_conversion/100),4.991102867440265,mass_soot * 1000 * soot_oxidation_conversion/100,,,,,,0.05,,,773.15,298.15,4,5.0,0.00446149727848666,4.46149727848666e-06,,4.46149727848666e-06,1000.0,0.0,1000.0,reported_inlet,0.0,4.46149727848666e-06,0.0,4.46149727848666e-06,6a7d9fa17bffe6ebe23a3f58,CoCe,,550.0,6.0,0.9,0.0,8.0,68.0,,,10.1016/j.jcis.2017.07.114,False,d7d5024f593b3298123934495cb318f84535c0929cb30cf20d635d868ee2cc03,,,,0.1,0.0,0.0,0.0,fluorite,,,0.0,0.0,0.0,0.0,0.0,0.0,,0.0,0.0
6a7d9fab7bffe6ebe23a402b,soot + O2,1.0,1000.0,5.0,,,Degussa,Printex-U,93.5,0.005,0.045,1:9,0.05,0.0,4,25.0,100,,6a7d9fa17bffe6ebe23a3f58,10.1016/j.jcis.2017.07.114,True,True,200.0,,0.0015834741498795069,,,,,,,,,1.0,,,,,1000.0,NO_ppm + NO2_ppm (missing inlet species treated as 0),,,,,,,,,,,,4.992082629250603,mass_soot * 1000 * (1 - soot_oxidation_conversion/100),0.007917370749397534,mass_soot * 1000 * soot_oxidation_conversion/100,,,,,,0.05,,,473.15,298.15,4,5.0,0.00446149727848666,4.46149727848666e-06,,4.46149727848666e-06,1000.0,0.0,1000.0,reported_inlet,0.0,4.46149727848666e-06,0.0,4.46149727848666e-06,6a7d9fa17bffe6ebe23a3f58,CoCe,,550.0,6.0,0.9,0.0,8.0,68.0,,,10.1016/j.jcis.2017.07.114,False,d7d5024f593b3298123934495cb318f84535c0929cb30cf20d635d868ee2cc03,,,,0.1,0.0,0.0,0.0,fluorite,,,0.0,0.0,0.0,0.0,0.0,0.0,,0.0,0.0
6a7d9fab7bffe6ebe23a402b,soot + O2,1.0,1000.0,5.0,,,Degussa,Printex-U,93.5,0.005,0.045,1:9,0.05,0.0,4,25.0,100,,6a7d9fa17bffe6ebe23a3f58,10.1016/j.jcis.2017.07.114,True,True,225.0,,0.006299720898441272,,,,,,,,,1.0,,,,,1000.0,NO_ppm + NO2_ppm (missing inlet species treated as 0),,,,,,,,,,,,4.9685013955077935,mass_soot * 1000 * (1 - soot_oxidation_conversion/100),0.03149860449220636,mass_soot * 1000 * soot_oxidation_conversion/100,,,,,,0.05,,,498.15,298.15,4,5.0,0.00446149727848666,4.46149727848666e-06,,4.46149727848666e-06,1000.0,0.0,1000.0,reported_inlet,0.0,4.46149727848666e-06,0.0,4.46149727848666e-06,6a7d9fa17bffe6ebe23a3f58,CoCe,,550.0,6.0,0.9,0.0,8.0,68.0,,,10.1016/j.jcis.2017.07.114,False,d7d5024f593b3298123934495cb318f84535c0929cb30cf20d635d868ee2cc03,,,,0.1,0.0,0.0,0.0,fluorite,,,0.0,0.0,0.0,0.0,0.0,0.0,,0.0,0.0
6a7d9fab7bffe6ebe23a402b,soot + O2,1.0,1000.0,5.0,,,Degussa,Printex-U,93.5,0.005,0.045,1:9,0.05,0.0,4,25.0,100,,6a7d9fa17bffe6ebe23a3f58,10.1016/j.jcis.2017.07.114,True,True,250.0,,0.012147563082648282,,,,,,,,,1.0,,,,,1000.0,NO_ppm + NO2_ppm (missing inlet species treated as 0),,,,,,,,,,,,4.939262184586759,mass_soot * 1000 * (1 - soot_oxidation_conversion/100),0.060737815413241414,mass_soot * 1000 * soot_oxidation_conversion/100,,,,,,0.05,,,523.15,298.15,4,5.0,0.00446149727848666,4.46149727848666e-06,,4.46149727848666e-06,1000.0,0.0,1000.0,reported_inlet,0.0,4.46149727848666e-06,0.0,4.46149727848666e-06,6a7d9fa17bffe6ebe23a3f58,CoCe,,550.0,6.0,0.9,0.0,8.0,68.0,,,10.1016/j.jcis.2017.07.114,False,d7d5024f593b3298123934495cb318f84535c0929cb30cf20d635d868ee2cc03,,,,0.1,0.0,0.0,0.0,fluorite,,,0.0,0.0,0.0,0.0,0.0,0.0,,0.0,0.0
6a7d9fab7bffe6ebe23a402b,soot + O2,1.0,1000.0,5.0,,,Degussa,Printex-U,93.5,0.005,0.045,1:9,0.05,0.0,4,25.0,100,,6a7d9fa17bffe6ebe23a3f58,10.1016/j.jcis.2017.07.114,True,True,275.0,,0.021185137367331883,,,,,,,,,1.0,,,,,1000.0,NO_ppm + NO2_ppm (missing inlet species treated as 0),,,,,,,,,,,,4.89407431316334,mass_soot * 1000 * (1 - soot_oxidation_conversion/100),0.10592568683665941,mass_soot * 1000 * soot_oxidation_conversion/100,,,,,,0.05,,,548.15,298.15,4,5.0,0.00446149727848666,4.46149727848666e-06,,4.46149727848666e-06,1000.0,0.0,1000.0,reported_inlet,0.0,4.46149727848666e-06,0.0,4.46149727848666e-06,6a7d9fa17bffe6ebe23a3f58,CoCe,,550.0,6.0,0.9,0.0,8.0,68.0,,,10.1016/j.jcis.2017.07.114,False,d7d5024f593b3298123934495cb318f84535c0929cb30cf20d635d868ee2cc03,,,,0.1,0.0,0.0,0.0,fluorite,,,0.0,0.0,0.0,0.0,0.0,0.0,,0.0,0.0
6a7d9fab7bffe6ebe23a402b,soot + O2,1.0,1000.0,5.0,,,Degussa,Printex-U,93.5,0.005,0.045,1:9,0.05,0.0,4,25.0,100,,6a7d9fa17bffe6ebe23a3f58,10.1016/j.jcis.2017.07.114,True,True,300.0,,0.03332130854962127,,,,,,,,,1.0,,,,,1000.0,NO_ppm + NO2_ppm (missing inlet species treated as 0),,,,,,,,,,,,4.833393457251894,mass_soot * 1000 * (1 - soot_oxidation_conversion/100),0.16660654274810635,mass_soot * 1000 * soot_oxidation_conversion/100,,,,,,0.05,,,573.15,298.15,4,5.0,0.00446149727848666,4.46149727848666e-06,,4.46149727848666e-06,1000.0,0.0,1000.0,reported_inlet,0.0,4.46149727848666e-06,0.0,4.46149727848666e-06,6a7d9fa17bffe6ebe23a3f58,CoCe,,550.0,6.0,0.9,0.0,8.0,68.0,,,10.1016/j.jcis.2017.07.114,False,d7d5024f593b3298123934495cb318f84535c0929cb30cf20d635d868ee2cc03,,,,0.1,0.0,0.0,0.0,fluorite,,,0.0,0.0,0.0,0.0,0.0,0.0,,0.0,0.0
6a7d9fab7bffe6ebe23a402b,soot + O2,1.0,1000.0,5.0,,,Degussa,Printex-U,93.5,0.005,0.045,1:9,0.05,0.0,4,25.0,100,,6a7d9fa17bffe6ebe23a3f58,10.1016/j.jcis.2017.07.114,True,True,325.0,,0.0515407545235338,,,,,,,,,1.0,,,,,1000.0,NO_ppm + NO2_ppm (missing inlet species treated as 0),,,,,,,,,,,,4.742296227382331,mass_soot * 1000 * (1 - soot_oxidation_conversion/100),0.257703772617669,mass_soot * 1000 * soot_oxidation_conversion/100,,,,,,0.05,,,598.15,298.15,4,5.0,0.00446149727848666,4.46149727848666e-06,,4.46149727848666e-06,1000.0,0.0,1000.0,reported_inlet,0.0,4.46149727848666e-06,0.0,4.46149727848666e-06,6a7d9fa17bffe6ebe23a3f58,CoCe,,550.0,6.0,0.9,0.0,8.0,68.0,,,10.1016/j.jcis.2017.07.114,False,d7d5024f593b3298123934495cb318f84535c0929cb30cf20d635d868ee2cc03,,,,0.1,0.0,0.0,0.0,fluorite,,,0.0,0.0,0.0,0.0,0.0,0.0,,0.0,0.0
6a7d9fab7bffe6ebe23a402b,soot + O2,1.0,1000.0,5.0,,,Degussa,Printex-U,93.5,0.005,0.045,1:9,0.05,0.0,4,25.0,100,,6a7d9fa17bffe6ebe23a3f58,10.1016/j.jcis.2017.07.114,True,True,350.0,,0.0861265640129868,,,,,,,,,1.0,,,,,1000.0,NO_ppm + NO2_ppm (missing inlet species treated as 0),,,,,,,,,,,,4.569367179935066,mass_soot * 1000 * (1 - soot_oxidation_conversion/100),0.430632820064934,mass_soot * 1000 * soot_oxidation_conversion/100,,,,,,0.05,,,623.15,298.15,4,5.0,0.00446149727848666,4.46149727848666e-06,,4.46149727848666e-06,1000.0,0.0,1000.0,reported_inlet,0.0,4.46149727848666e-06,0.0,4.46149727848666e-06,6a7d9fa17bffe6ebe23a3f58,CoCe,,550.0,6.0,0.9,0.0,8.0,68.0,,,10.1016/j.jcis.2017.07.114,False,d7d5024f593b3298123934495cb318f84535c0929cb30cf20d635d868ee2cc03,,,,0.1,0.0,0.0,0.0,fluorite,,,0.0,0.0,0.0,0.0,0.0,0.0,,0.0,0.0
6a7d9fab7bffe6ebe23a402b,soot + O2,1.0,1000.0,5.0,,,Degussa,Printex-U,93.5,0.005,0.045,1:9,0.05,0.0,4,25.0,100,,6a7d9fa17bffe6ebe23a3f58,10.1016/j.jcis.2017.07.114,True,True,375.0,,0.14746815014524675,,,,,,,,,1.0,,,,,1000.0,NO_ppm + NO2_ppm (missing inlet species treated as 0),,,,,,,,,,,,4.262659249273766,mass_soot * 1000 * (1 - soot_oxidation_conversion/100),0.7373407507262337,mass_soot * 1000 * soot_oxidation_conversion/100,,,,,,0.05,,,648.15,298.15,4,5.0,0.00446149727848666,4.46149727848666e-06,,4.46149727848666e-06,1000.0,0.0,1000.0,reported_inlet,0.0,4.46149727848666e-06,0.0,4.46149727848666e-06,6a7d9fa17bffe6ebe23a3f58,CoCe,,550.0,6.0,0.9,0.0,8.0,68.0,,,10.1016/j.jcis.2017.07.114,False,d7d5024f593b3298123934495cb318f84535c0929cb30cf20d635d868ee2cc03,,,,0.1,0.0,0.0,0.0,fluorite,,,0.0,0.0,0.0,0.0,0.0,0.0,,0.0,0.0
6a7d9fab7bffe6ebe23a402b,soot + O2,1.0,1000.0,5.0,,,Degussa,Printex-U,93.5,0.005,0.045,1:9,0.05,0.0,4,25.0,100,,6a7d9fa17bffe6ebe23a3f58,10.1016/j.jcis.2017.07.114,True,True,400.0,,0.24502838481839412,,,,,,,,,1.0,,,,,1000.0,NO_ppm + NO2_ppm (missing inlet species treated as 0),,,,,,,,,,,,3.7748580759080297,mass_soot * 1000 * (1 - soot_oxidation_conversion/100),1.2251419240919705,mass_soot * 1000 * soot_oxidation_conversion/100,,,,,,0.05,,,673.15,298.15,4,5.0,0.00446149727848666,4.46149727848666e-06,,4.46149727848666e-06,1000.0,0.0,1000.0,reported_inlet,0.0,4.46149727848666e-06,0.0,4.46149727848666e-06,6a7d9fa17bffe6ebe23a3f58,CoCe,,550.0,6.0,0.9,0.0,8.0,68.0,,,10.1016/j.jcis.2017.07.114,False,d7d5024f593b3298123934495cb318f84535c0929cb30cf20d635d868ee2cc03,,,,0.1,0.0,0.0,0.0,fluorite,,,0.0,0.0,0.0,0.0,0.0,0.0,,0.0,0.0
6a7d9fab7bffe6ebe23a402b,soot + O2,1.0,1000.0,5.0,,,Degussa,Printex-U,93.5,0.005,0.045,1:9,0.05,0.0,4,25.0,100,,6a7d9fa17bffe6ebe23a3f58,10.1016/j.jcis.2017.07.114,True,True,425.0,,0.381647648521901,,,,,,,,,1.0,,,,,1000.0,NO_ppm + NO2_ppm (missing inlet species treated as 0),,,,,,,,,,,,3.091761757390495,mass_soot * 1000 * (1 - soot_oxidation_conversion/100),1.9082382426095048,mass_soot * 1000 * soot_oxidation_conversion/100,,,,,,0.05,,,698.15,298.15,4,5.0,0.00446149727848666,4.46149727848666e-06,,4.46149727848666e-06,1000.0,0.0,1000.0,reported_inlet,0.0,4.46149727848666e-06,0.0,4.46149727848666e-06,6a7d9fa17bffe6ebe23a3f58,CoCe,,550.0,6.0,0.9,0.0,8.0,68.0,,,10.1016/j.jcis.2017.07.114,False,d7d5024f593b3298123934495cb318f84535c0929cb30cf20d635d868ee2cc03,,,,0.1,0.0,0.0,0.0,fluorite,,,0.0,0.0,0.0,0.0,0.0,0.0,,0.0,0.0
6a7d9fab7bffe6ebe23a402b,soot + O2,1.0,1000.0,5.0,,,Degussa,Printex-U,93.5,0.005,0.045,1:9,0.05,0.0,4,25.0,100,,6a7d9fa17bffe6ebe23a3f58,10.1016/j.jcis.2017.07.114,True,True,450.0,,0.5707835728796825,,,,,,,,,1.0,,,,,1000.0,NO_ppm + NO2_ppm (missing inlet species treated as 0),,,,,,,,,,,,2.1460821356015876,mass_soot * 1000 * (1 - soot_oxidation_conversion/100),2.853917864398413,mass_soot * 1000 * soot_oxidation_conversion/100,,,,,,0.05,,,723.15,298.15,4,5.0,0.00446149727848666,4.46149727848666e-06,,4.46149727848666e-06,1000.0,0.0,1000.0,reported_inlet,0.0,4.46149727848666e-06,0.0,4.46149727848666e-06,6a7d9fa17bffe6ebe23a3f58,CoCe,,550.0,6.0,0.9,0.0,8.0,68.0,,,10.1016/j.jcis.2017.07.114,False,d7d5024f593b3298123934495cb318f84535c0929cb30cf20d635d868ee2cc03,,,,0.1,0.0,0.0,0.0,fluorite,,,0.0,0.0,0.0,0.0,0.0,0.0,,0.0,0.0
6a7d9fab7bffe6ebe23a402b,soot + O2,1.0,1000.0,5.0,,,Degussa,Printex-U,93.5,0.005,0.045,1:9,0.05,0.0,4,25.0,100,,6a7d9fa17bffe6ebe23a3f58,10.1016/j.jcis.2017.07.114,True,True,475.0,,0.794930604340314,,,,,,,,,1.0,,,,,1000.0,NO_ppm + NO2_ppm (missing inlet species treated as 0),,,,,,,,,,,,1.0253469782984297,mass_soot * 1000 * (1 - soot_oxidation_conversion/100),3.9746530217015703,mass_soot * 1000 * soot_oxidation_conversion/100,,,,,,0.05,,,748.15,298.15,4,5.0,0.00446149727848666,4.46149727848666e-06,,4.46149727848666e-06,1000.0,0.0,1000.0,reported_inlet,0.0,4.46149727848666e-06,0.0,4.46149727848666e-06,6a7d9fa17bffe6ebe23a3f58,CoCe,,550.0,6.0,0.9,0.0,8.0,68.0,,,10.1016/j.jcis.2017.07.114,False,d7d5024f593b3298123934495cb318f84535c0929cb30cf20d635d868ee2cc03,,,,0.1,0.0,0.0,0.0,fluorite,,,0.0,0.0,0.0,0.0,0.0,0.0,,0.0,0.0
6a7d9fab7bffe6ebe23a402b,soot + O2,1.0,1000.0,5.0,,,Degussa,Printex-U,93.5,0.005,0.045,1:9,0.05,0.0,4,25.0,100,,6a7d9fa17bffe6ebe23a3f58,10.1016/j.jcis.2017.07.114,True,True,500.0,,0.9551614801875865,,,,,,,,,1.0,,,,,1000.0,NO_ppm + NO2_ppm (missing inlet species treated as 0),,,,,,,,,,,,0.22419259906206745,mass_soot * 1000 * (1 - soot_oxidation_conversion/100),4.775807400937933,mass_soot * 1000 * soot_oxidation_conversion/100,,,,,,0.05,,,773.15,298.15,4,5.0,0.00446149727848666,4.46149727848666e-06,,4.46149727848666e-06,1000.0,0.0,1000.0,reported_inlet,0.0,4.46149727848666e-06,0.0,4.46149727848666e-06,6a7d9fa17bffe6ebe23a3f58,CoCe,,550.0,6.0,0.9,0.0,8.0,68.0,,,10.1016/j.jcis.2017.07.114,False,d7d5024f593b3298123934495cb318f84535c0929cb30cf20d635d868ee2cc03,,,,0.1,0.0,0.0,0.0,fluorite,,,0.0,0.0,0.0,0.0,0.0,0.0,,0.0,0.0
6a7d9fab7bffe6ebe23a402b,soot + O2,1.0,1000.0,5.0,,,Degussa,Printex-U,93.5,0.005,0.045,1:9,0.05,0.0,4,25.0,100,,6a7d9fa17bffe6ebe23a3f58,10.1016/j.jcis.2017.07.114,True,True,525.0,,0.9986937287588524,,,,,,,,,1.0,,,,,1000.0,NO_ppm + NO2_ppm (missing inlet species treated as 0),,,,,,,,,,,,0.006531356205737859,mass_soot * 1000 * (1 - soot_oxidation_conversion/100),4.993468643794262,mass_soot * 1000 * soot_oxidation_conversion/100,,,,,,0.05,,,798.15,298.15,4,5.0,0.00446149727848666,4.46149727848666e-06,,4.46149727848666e-06,1000.0,0.0,1000.0,reported_inlet,0.0,4.46149727848666e-06,0.0,4.46149727848666e-06,6a7d9fa17bffe6ebe23a3f58,CoCe,,550.0,6.0,0.9,0.0,8.0,68.0,,,10.1016/j.jcis.2017.07.114,False,d7d5024f593b3298123934495cb318f84535c0929cb30cf20d635d868ee2cc03,,,,0.1,0.0,0.0,0.0,fluorite,,,0.0,0.0,0.0,0.0,0.0,0.0,,0.0,0.0
6a7d9fab7bffe6ebe23a402c,NO oxidation,0.0,1000.0,5.0,,,,,,0.0,0.05,,0.05,0.0,4,25.0,100,,6a7d9fa17bffe6ebe23a3f59,10.1016/j.jcis.2017.07.114,True,False,100.0,0.0,,0.0,16.62664496492931,,0.0,,,,,,0.0,,0.0,,1000.0,NO_ppm + NO2_ppm (missing inlet species treated as 0),has_soot == False,has_soot == False,soot_oxidation_co2_concentration_ppm + soot_oxidation_co_concentration_ppm,has_soot == False,soot_oxidation_cox_concentration_ppm / 10000,,,,,,,0.0,has_soot == False,0.0,has_soot == False,has_soot == False,has_soot == False,,,,0.05,0.16626644964929307,,373.15,298.15,4,0.0,0.00446149727848666,4.46149727848666e-06,,4.46149727848666e-06,833.733550350707,166.26644964929307,1000.0,first_selectivity+reported_inlet_total,0.16626644964929307,3.7196999658727e-06,7.417973126139603e-07,4.46149727848666e-06,6a7d9fa17bffe6ebe23a3f59,CuCe,,550.0,6.0,0.9,0.0,7.2,121.0,,,10.1016/j.jcis.2017.07.114,False,69e3f4af7309f1f44c2bdfc95eb2c71c827fce00a11b91d5a30ed0da94236f1f,,,,0.0,0.0,0.0,0.0,fluorite,,,0.0,0.0,0.1,0.0,0.0,0.0,,0.0,0.0
6a7d9fab7bffe6ebe23a402c,NO oxidation,0.0,1000.0,5.0,,,,,,0.0,0.05,,0.05,0.0,4,25.0,100,,6a7d9fa17bffe6ebe23a3f59,10.1016/j.jcis.2017.07.114,True,False,125.0,0.0,,0.0,18.236028290112323,,0.0,,,,,,0.0,,0.0,,1000.0,NO_ppm + NO2_ppm (missing inlet species treated as 0),has_soot == False,has_soot == False,soot_oxidation_co2_concentration_ppm + soot_oxidation_co_concentration_ppm,has_soot == False,soot_oxidation_cox_concentration_ppm / 10000,,,,,,,0.0,has_soot == False,0.0,has_soot == False,has_soot == False,has_soot == False,,,,0.05,0.18236028290112322,,398.15,298.15,4,0.0,0.00446149727848666,4.46149727848666e-06,,4.46149727848666e-06,833.733550350707,166.26644964929307,1000.0,first_selectivity+reported_inlet_total,0.16626644964929307,3.7196999658727e-06,7.417973126139603e-07,4.46149727848666e-06,6a7d9fa17bffe6ebe23a3f59,CuCe,,550.0,6.0,0.9,0.0,7.2,121.0,,,10.1016/j.jcis.2017.07.114,False,69e3f4af7309f1f44c2bdfc95eb2c71c827fce00a11b91d5a30ed0da94236f1f,,,,0.0,0.0,0.0,0.0,fluorite,,,0.0,0.0,0.1,0.0,0.0,0.0,,0.0,0.0
6a7d9fab7bffe6ebe23a402c,NO oxidation,0.0,1000.0,5.0,,,,,,0.0,0.05,,0.05,0.0,4,25.0,100,,6a7d9fa17bffe6ebe23a3f59,10.1016/j.jcis.2017.07.114,True,False,150.0,0.0,,0.0,18.017794451459388,,0.0,,,,,,0.0,,0.0,,1000.0,NO_ppm + NO2_ppm (missing inlet species treated as 0),has_soot == False,has_soot == False,soot_oxidation_co2_concentration_ppm + soot_oxidation_co_concentration_ppm,has_soot == False,soot_oxidation_cox_concentration_ppm / 10000,,,,,,,0.0,has_soot == False,0.0,has_soot == False,has_soot == False,has_soot == False,,,,0.05,0.18017794451459387,,423.15,298.15,4,0.0,0.00446149727848666,4.46149727848666e-06,,4.46149727848666e-06,833.733550350707,166.26644964929307,1000.0,first_selectivity+reported_inlet_total,0.16626644964929307,3.7196999658727e-06,7.417973126139603e-07,4.46149727848666e-06,6a7d9fa17bffe6ebe23a3f59,CuCe,,550.0,6.0,0.9,0.0,7.2,121.0,,,10.1016/j.jcis.2017.07.114,False,69e3f4af7309f1f44c2bdfc95eb2c71c827fce00a11b91d5a30ed0da94236f1f,,,,0.0,0.0,0.0,0.0,fluorite,,,0.0,0.0,0.1,0.0,0.0,0.0,,0.0,0.0
6a7d9fab7bffe6ebe23a402c,NO oxidation,0.0,1000.0,5.0,,,,,,0.0,0.05,,0.05,0.0,4,25.0,100,,6a7d9fa17bffe6ebe23a3f59,10.1016/j.jcis.2017.07.114,True,False,175.0,0.0,,0.0,15.520148311424794,,0.0,,,,,,0.0,,0.0,,1000.0,NO_ppm + NO2_ppm (missing inlet species treated as 0),has_soot == False,has_soot == False,soot_oxidation_co2_concentration_ppm + soot_oxidation_co_concentration_ppm,has_soot == False,soot_oxidation_cox_concentration_ppm / 10000,,,,,,,0.0,has_soot == False,0.0,has_soot == False,has_soot == False,has_soot == False,,,,0.05,0.15520148311424795,,448.15,298.15,4,0.0,0.00446149727848666,4.46149727848666e-06,,4.46149727848666e-06,833.733550350707,166.26644964929307,1000.0,first_selectivity+reported_inlet_total,0.16626644964929307,3.7196999658727e-06,7.417973126139603e-07,4.46149727848666e-06,6a7d9fa17bffe6ebe23a3f59,CuCe,,550.0,6.0,0.9,0.0,7.2,121.0,,,10.1016/j.jcis.2017.07.114,False,69e3f4af7309f1f44c2bdfc95eb2c71c827fce00a11b91d5a30ed0da94236f1f,,,,0.0,0.0,0.0,0.0,fluorite,,,0.0,0.0,0.1,0.0,0.0,0.0,,0.0,0.0
6a7d9fab7bffe6ebe23a402c,NO oxidation,0.0,1000.0,5.0,,,,,,0.0,0.05,,0.05,0.0,4,25.0,100,,6a7d9fa17bffe6ebe23a3f59,10.1016/j.jcis.2017.07.114,True,False,200.0,0.0,,0.0,14.790269252384876,,0.0,,,,,,0.0,,0.0,,1000.0,NO_ppm + NO2_ppm (missing inlet species treated as 0),has_soot == False,has_soot == False,soot_oxidation_co2_concentration_ppm + soot_oxidation_co_concentration_ppm,has_soot == False,soot_oxidation_cox_concentration_ppm / 10000,,,,,,,0.0,has_soot == False,0.0,has_soot == False,has_soot == False,has_soot == False,,,,0.05,0.14790269252384877,,473.15,298.15,4,0.0,0.00446149727848666,4.46149727848666e-06,,4.46149727848666e-06,833.733550350707,166.26644964929307,1000.0,first_selectivity+reported_inlet_total,0.16626644964929307,3.7196999658727e-06,7.417973126139603e-07,4.46149727848666e-06,6a7d9fa17bffe6ebe23a3f59,CuCe,,550.0,6.0,0.9,0.0,7.2,121.0,,,10.1016/j.jcis.2017.07.114,False,69e3f4af7309f1f44c2bdfc95eb2c71c827fce00a11b91d5a30ed0da94236f1f,,,,0.0,0.0,0.0,0.0,fluorite,,,0.0,0.0,0.1,0.0,0.0,0.0,,0.0,0.0
6a7d9fab7bffe6ebe23a402c,NO oxidation,0.0,1000.0,5.0,,,,,,0.0,0.05,,0.05,0.0,4,25.0,100,,6a7d9fa17bffe6ebe23a3f59,10.1016/j.jcis.2017.07.114,True,False,225.0,0.0,,0.0,19.49433978789714,,0.0,,,,,,0.0,,0.0,,1000.0,NO_ppm + NO2_ppm (missing inlet species treated as 0),has_soot == False,has_soot == False,soot_oxidation_co2_concentration_ppm + soot_oxidation_co_concentration_ppm,has_soot == False,soot_oxidation_cox_concentration_ppm / 10000,,,,,,,0.0,has_soot == False,0.0,has_soot == False,has_soot == False,has_soot == False,,,,0.05,0.1949433978789714,,498.15,298.15,4,0.0,0.00446149727848666,4.46149727848666e-06,,4.46149727848666e-06,833.733550350707,166.26644964929307,1000.0,first_selectivity+reported_inlet_total,0.16626644964929307,3.7196999658727e-06,7.417973126139603e-07,4.46149727848666e-06,6a7d9fa17bffe6ebe23a3f59,CuCe,,550.0,6.0,0.9,0.0,7.2,121.0,,,10.1016/j.jcis.2017.07.114,False,69e3f4af7309f1f44c2bdfc95eb2c71c827fce00a11b91d5a30ed0da94236f1f,,,,0.0,0.0,0.0,0.0,fluorite,,,0.0,0.0,0.1,0.0,0.0,0.0,,0.0,0.0
6a7d9fab7bffe6ebe23a402c,NO oxidation,0.0,1000.0,5.0,,,,,,0.0,0.05,,0.05,0.0,4,25.0,100,,6a7d9fa17bffe6ebe23a3f59,10.1016/j.jcis.2017.07.114,True,False,250.0,0.0,,0.0,23.47583005495989,,0.0,,,,,,0.0,,0.0,,1000.0,NO_ppm + NO2_ppm (missing inlet species treated as 0),has_soot == False,has_soot == False,soot_oxidation_co2_concentration_ppm + soot_oxidation_co_concentration_ppm,has_soot == False,soot_oxidation_cox_concentration_ppm / 10000,,,,,,,0.0,has_soot == False,0.0,has_soot == False,has_soot == False,has_soot == False,,,,0.05,0.2347583005495989,,523.15,298.15,4,0.0,0.00446149727848666,4.46149727848666e-06,,4.46149727848666e-06,833.733550350707,166.26644964929307,1000.0,first_selectivity+reported_inlet_total,0.16626644964929307,3.7196999658727e-06,7.417973126139603e-07,4.46149727848666e-06,6a7d9fa17bffe6ebe23a3f59,CuCe,,550.0,6.0,0.9,0.0,7.2,121.0,,,10.1016/j.jcis.2017.07.114,False,69e3f4af7309f1f44c2bdfc95eb2c71c827fce00a11b91d5a30ed0da94236f1f,,,,0.0,0.0,0.0,0.0,fluorite,,,0.0,0.0,0.1,0.0,0.0,0.0,,0.0,0.0
6a7d9fab7bffe6ebe23a402c,NO oxidation,0.0,1000.0,5.0,,,,,,0.0,0.05,,0.05,0.0,4,25.0,100,,6a7d9fa17bffe6ebe23a3f59,10.1016/j.jcis.2017.07.114,True,False,275.0,0.0,,0.0,27.59161806888598,,0.0,,,,,,0.0,,0.0,,1000.0,NO_ppm + NO2_ppm (missing inlet species treated as 0),has_soot == False,has_soot == False,soot_oxidation_co2_concentration_ppm + soot_oxidation_co_concentration_ppm,has_soot == False,soot_oxidation_cox_concentration_ppm / 10000,,,,,,,0.0,has_soot == False,0.0,has_soot == False,has_soot == False,has_soot == False,,,,0.05,0.27591618068885976,,548.15,298.15,4,0.0,0.00446149727848666,4.46149727848666e-06,,4.46149727848666e-06,833.733550350707,166.26644964929307,1000.0,first_selectivity+reported_inlet_total,0.16626644964929307,3.7196999658727e-06,7.417973126139603e-07,4.46149727848666e-06,6a7d9fa17bffe6ebe23a3f59,CuCe,,550.0,6.0,0.9,0.0,7.2,121.0,,,10.1016/j.jcis.2017.07.114,False,69e3f4af7309f1f44c2bdfc95eb2c71c827fce00a11b91d5a30ed0da94236f1f,,,,0.0,0.0,0.0,0.0,fluorite,,,0.0,0.0,0.1,0.0,0.0,0.0,,0.0,0.0
6a7d9fab7bffe6ebe23a402c,NO oxidation,0.0,1000.0,5.0,,,,,,0.0,0.05,,0.05,0.0,4,25.0,100,,6a7d9fa17bffe6ebe23a3f59,10.1016/j.jcis.2017.07.114,True,False,300.0,0.0,,0.0,36.50709077505857,,0.0,,,,,,0.0,,0.0,,1000.0,NO_ppm + NO2_ppm (missing inlet species treated as 0),has_soot == False,has_soot == False,soot_oxidation_co2_concentration_ppm + soot_oxidation_co_concentration_ppm,has_soot == False,soot_oxidation_cox_concentration_ppm / 10000,,,,,,,0.0,has_soot == False,0.0,has_soot == False,has_soot == False,has_soot == False,,,,0.05,0.3650709077505857,,573.15,298.15,4,0.0,0.00446149727848666,4.46149727848666e-06,,4.46149727848666e-06,833.733550350707,166.26644964929307,1000.0,first_selectivity+reported_inlet_total,0.16626644964929307,3.7196999658727e-06,7.417973126139603e-07,4.46149727848666e-06,6a7d9fa17bffe6ebe23a3f59,CuCe,,550.0,6.0,0.9,0.0,7.2,121.0,,,10.1016/j.jcis.2017.07.114,False,69e3f4af7309f1f44c2bdfc95eb2c71c827fce00a11b91d5a30ed0da94236f1f,,,,0.0,0.0,0.0,0.0,fluorite,,,0.0,0.0,0.1,0.0,0.0,0.0,,0.0,0.0
6a7d9fab7bffe6ebe23a402c,NO oxidation,0.0,1000.0,5.0,,,,,,0.0,0.05,,0.05,0.0,4,25.0,100,,6a7d9fa17bffe6ebe23a3f59,10.1016/j.jcis.2017.07.114,True,False,325.0,0.0,,0.0,48.53987694239064,,0.0,,,,,,0.0,,0.0,,1000.0,NO_ppm + NO2_ppm (missing inlet species treated as 0),has_soot == False,has_soot == False,soot_oxidation_co2_concentration_ppm + soot_oxidation_co_concentration_ppm,has_soot == False,soot_oxidation_cox_concentration_ppm / 10000,,,,,,,0.0,has_soot == False,0.0,has_soot == False,has_soot == False,has_soot == False,,,,0.05,0.4853987694239064,,598.15,298.15,4,0.0,0.00446149727848666,4.46149727848666e-06,,4.46149727848666e-06,833.733550350707,166.26644964929307,1000.0,first_selectivity+reported_inlet_total,0.16626644964929307,3.7196999658727e-06,7.417973126139603e-07,4.46149727848666e-06,6a7d9fa17bffe6ebe23a3f59,CuCe,,550.0,6.0,0.9,0.0,7.2,121.0,,,10.1016/j.jcis.2017.07.114,False,69e3f4af7309f1f44c2bdfc95eb2c71c827fce00a11b91d5a30ed0da94236f1f,,,,0.0,0.0,0.0,0.0,fluorite,,,0.0,0.0,0.1,0.0,0.0,0.0,,0.0,0.0
6a7d9fab7bffe6ebe23a402c,NO oxidation,0.0,1000.0,5.0,,,,,,0.0,0.05,,0.05,0.0,4,25.0,100,,6a7d9fa17bffe6ebe23a3f59,10.1016/j.jcis.2017.07.114,True,False,350.0,0.0,,0.0,54.90442233721872,,0.0,,,,,,0.0,,0.0,,1000.0,NO_ppm + NO2_ppm (missing inlet species treated as 0),has_soot == False,has_soot == False,soot_oxidation_co2_concentration_ppm + soot_oxidation_co_concentration_ppm,has_soot == False,soot_oxidation_cox_concentration_ppm / 10000,,,,,,,0.0,has_soot == False,0.0,has_soot == False,has_soot == False,has_soot == False,,,,0.05,0.5490442233721872,,623.15,298.15,4,0.0,0.00446149727848666,4.46149727848666e-06,,4.46149727848666e-06,833.733550350707,166.26644964929307,1000.0,first_selectivity+reported_inlet_total,0.16626644964929307,3.7196999658727e-06,7.417973126139603e-07,4.46149727848666e-06,6a7d9fa17bffe6ebe23a3f59,CuCe,,550.0,6.0,0.9,0.0,7.2,121.0,,,10.1016/j.jcis.2017.07.114,False,69e3f4af7309f1f44c2bdfc95eb2c71c827fce00a11b91d5a30ed0da94236f1f,,,,0.0,0.0,0.0,0.0,fluorite,,,0.0,0.0,0.1,0.0,0.0,0.0,,0.0,0.0
6a7d9fab7bffe6ebe23a402c,NO oxidation,0.0,1000.0,5.0,,,,,,0.0,0.05,,0.05,0.0,4,25.0,100,,6a7d9fa17bffe6ebe23a3f59,10.1016/j.jcis.2017.07.114,True,False,375.0,0.0,,0.0,52.14255997781167,,0.0,,,,,,0.0,,0.0,,1000.0,NO_ppm + NO2_ppm (missing inlet species treated as 0),has_soot == False,has_soot == False,soot_oxidation_co2_concentration_ppm + soot_oxidation_co_concentration_ppm,has_soot == False,soot_oxidation_cox_concentration_ppm / 10000,,,,,,,0.0,has_soot == False,0.0,has_soot == False,has_soot == False,has_soot == False,,,,0.05,0.5214255997781168,,648.15,298.15,4,0.0,0.00446149727848666,4.46149727848666e-06,,4.46149727848666e-06,833.733550350707,166.26644964929307,1000.0,first_selectivity+reported_inlet_total,0.16626644964929307,3.7196999658727e-06,7.417973126139603e-07,4.46149727848666e-06,6a7d9fa17bffe6ebe23a3f59,CuCe,,550.0,6.0,0.9,0.0,7.2,121.0,,,10.1016/j.jcis.2017.07.114,False,69e3f4af7309f1f44c2bdfc95eb2c71c827fce00a11b91d5a30ed0da94236f1f,,,,0.0,0.0,0.0,0.0,fluorite,,,0.0,0.0,0.1,0.0,0.0,0.0,,0.0,0.0
6a7d9fab7bffe6ebe23a402c,NO oxidation,0.0,1000.0,5.0,,,,,,0.0,0.05,,0.05,0.0,4,25.0,100,,6a7d9fa17bffe6ebe23a3f59,10.1016/j.jcis.2017.07.114,True,False,400.0,0.0,,0.0,45.77728470392456,,0.0,,,,,,0.0,,0.0,,1000.0,NO_ppm + NO2_ppm (missing inlet species treated as 0),has_soot == False,has_soot == False,soot_oxidation_co2_concentration_ppm + soot_oxidation_co_concentration_ppm,has_soot == False,soot_oxidation_cox_concentration_ppm / 10000,,,,,,,0.0,has_soot == False,0.0,has_soot == False,has_soot == False,has_soot == False,,,,0.05,0.4577728470392456,,673.15,298.15,4,0.0,0.00446149727848666,4.46149727848666e-06,,4.46149727848666e-06,833.733550350707,166.26644964929307,1000.0,first_selectivity+reported_inlet_total,0.16626644964929307,3.7196999658727e-06,7.417973126139603e-07,4.46149727848666e-06,6a7d9fa17bffe6ebe23a3f59,CuCe,,550.0,6.0,0.9,0.0,7.2,121.0,,,10.1016/j.jcis.2017.07.114,False,69e3f4af7309f1f44c2bdfc95eb2c71c827fce00a11b91d5a30ed0da94236f1f,,,,0.0,0.0,0.0,0.0,fluorite,,,0.0,0.0,0.1,0.0,0.0,0.0,,0.0,0.0
6a7d9fab7bffe6ebe23a402c,NO oxidation,0.0,1000.0,5.0,,,,,,0.0,0.05,,0.05,0.0,4,25.0,100,,6a7d9fa17bffe6ebe23a3f59,10.1016/j.jcis.2017.07.114,True,False,425.0,0.0,,0.0,39.02444364968725,,0.0,,,,,,0.0,,0.0,,1000.0,NO_ppm + NO2_ppm (missing inlet species treated as 0),has_soot == False,has_soot == False,soot_oxidation_co2_concentration_ppm + soot_oxidation_co_concentration_ppm,has_soot == False,soot_oxidation_cox_concentration_ppm / 10000,,,,,,,0.0,has_soot == False,0.0,has_soot == False,has_soot == False,has_soot == False,,,,0.05,0.3902444364968725,,698.15,298.15,4,0.0,0.00446149727848666,4.46149727848666e-06,,4.46149727848666e-06,833.733550350707,166.26644964929307,1000.0,first_selectivity+reported_inlet_total,0.16626644964929307,3.7196999658727e-06,7.417973126139603e-07,4.46149727848666e-06,6a7d9fa17bffe6ebe23a3f59,CuCe,,550.0,6.0,0.9,0.0,7.2,121.0,,,10.1016/j.jcis.2017.07.114,False,69e3f4af7309f1f44c2bdfc95eb2c71c827fce00a11b91d5a30ed0da94236f1f,,,,0.0,0.0,0.0,0.0,fluorite,,,0.0,0.0,0.1,0.0,0.0,0.0,,0.0,0.0
6a7d9fab7bffe6ebe23a402c,NO oxidation,0.0,1000.0,5.0,,,,,,0.0,0.05,,0.05,0.0,4,25.0,100,,6a7d9fa17bffe6ebe23a3f59,10.1016/j.jcis.2017.07.114,True,False,450.0,0.0,,0.0,33.46714449415732,,0.0,,,,,,0.0,,0.0,,1000.0,NO_ppm + NO2_ppm (missing inlet species treated as 0),has_soot == False,has_soot == False,soot_oxidation_co2_concentration_ppm + soot_oxidation_co_concentration_ppm,has_soot == False,soot_oxidation_cox_concentration_ppm / 10000,,,,,,,0.0,has_soot == False,0.0,has_soot == False,has_soot == False,has_soot == False,,,,0.05,0.3346714449415732,,723.15,298.15,4,0.0,0.00446149727848666,4.46149727848666e-06,,4.46149727848666e-06,833.733550350707,166.26644964929307,1000.0,first_selectivity+reported_inlet_total,0.16626644964929307,3.7196999658727e-06,7.417973126139603e-07,4.46149727848666e-06,6a7d9fa17bffe6ebe23a3f59,CuCe,,550.0,6.0,0.9,0.0,7.2,121.0,,,10.1016/j.jcis.2017.07.114,False,69e3f4af7309f1f44c2bdfc95eb2c71c827fce00a11b91d5a30ed0da94236f1f,,,,0.0,0.0,0.0,0.0,fluorite,,,0.0,0.0,0.1,0.0,0.0,0.0,,0.0,0.0
6a7d9fab7bffe6ebe23a402c,NO oxidation,0.0,1000.0,5.0,,,,,,0.0,0.05,,0.05,0.0,4,25.0,100,,6a7d9fa17bffe6ebe23a3f59,10.1016/j.jcis.2017.07.114,True,False,475.0,0.0,,0.0,28.604690202833385,,0.0,,,,,,0.0,,0.0,,1000.0,NO_ppm + NO2_ppm (missing inlet species treated as 0),has_soot == False,has_soot == False,soot_oxidation_co2_concentration_ppm + soot_oxidation_co_concentration_ppm,has_soot == False,soot_oxidation_cox_concentration_ppm / 10000,,,,,,,0.0,has_soot == False,0.0,has_soot == False,has_soot == False,has_soot == False,,,,0.05,0.2860469020283338,,748.15,298.15,4,0.0,0.00446149727848666,4.46149727848666e-06,,4.46149727848666e-06,833.733550350707,166.26644964929307,1000.0,first_selectivity+reported_inlet_total,0.16626644964929307,3.7196999658727e-06,7.417973126139603e-07,4.46149727848666e-06,6a7d9fa17bffe6ebe23a3f59,CuCe,,550.0,6.0,0.9,0.0,7.2,121.0,,,10.1016/j.jcis.2017.07.114,False,69e3f4af7309f1f44c2bdfc95eb2c71c827fce00a11b91d5a30ed0da94236f1f,,,,0.0,0.0,0.0,0.0,fluorite,,,0.0,0.0,0.1,0.0,0.0,0.0,,0.0,0.0
6a7d9fab7bffe6ebe23a402c,NO oxidation,0.0,1000.0,5.0,,,,,,0.0,0.05,,0.05,0.0,4,25.0,100,,6a7d9fa17bffe6ebe23a3f59,10.1016/j.jcis.2017.07.114,True,False,500.0,0.0,,0.0,25.077184710493466,,0.0,,,,,,0.0,,0.0,,1000.0,NO_ppm + NO2_ppm (missing inlet species treated as 0),has_soot == False,has_soot == False,soot_oxidation_co2_concentration_ppm + soot_oxidation_co_concentration_ppm,has_soot == False,soot_oxidation_cox_concentration_ppm / 10000,,,,,,,0.0,has_soot == False,0.0,has_soot == False,has_soot == False,has_soot == False,,,,0.05,0.25077184710493466,,773.15,298.15,4,0.0,0.00446149727848666,4.46149727848666e-06,,4.46149727848666e-06,833.733550350707,166.26644964929307,1000.0,first_selectivity+reported_inlet_total,0.16626644964929307,3.7196999658727e-06,7.417973126139603e-07,4.46149727848666e-06,6a7d9fa17bffe6ebe23a3f59,CuCe,,550.0,6.0,0.9,0.0,7.2,121.0,,,10.1016/j.jcis.2017.07.114,False,69e3f4af7309f1f44c2bdfc95eb2c71c827fce00a11b91d5a30ed0da94236f1f,,,,0.0,0.0,0.0,0.0,fluorite,,,0.0,0.0,0.1,0.0,0.0,0.0,,0.0,0.0
6a7d9fab7bffe6ebe23a402c,NO oxidation,0.0,1000.0,5.0,,,,,,0.0,0.05,,0.05,0.0,4,25.0,100,,6a7d9fa17bffe6ebe23a3f59,10.1016/j.jcis.2017.07.114,True,False,525.0,0.0,,0.0,22.15620871621572,,0.0,,,,,,0.0,,0.0,,1000.0,NO_ppm + NO2_ppm (missing inlet species treated as 0),has_soot == False,has_soot == False,soot_oxidation_co2_concentration_ppm + soot_oxidation_co_concentration_ppm,has_soot == False,soot_oxidation_cox_concentration_ppm / 10000,,,,,,,0.0,has_soot == False,0.0,has_soot == False,has_soot == False,has_soot == False,,,,0.05,0.2215620871621572,,798.15,298.15,4,0.0,0.00446149727848666,4.46149727848666e-06,,4.46149727848666e-06,833.733550350707,166.26644964929307,1000.0,first_selectivity+reported_inlet_total,0.16626644964929307,3.7196999658727e-06,7.417973126139603e-07,4.46149727848666e-06,6a7d9fa17bffe6ebe23a3f59,CuCe,,550.0,6.0,0.9,0.0,7.2,121.0,,,10.1016/j.jcis.2017.07.114,False,69e3f4af7309f1f44c2bdfc95eb2c71c827fce00a11b91d5a30ed0da94236f1f,,,,0.0,0.0,0.0,0.0,fluorite,,,0.0,0.0,0.1,0.0,0.0,0.0,,0.0,0.0
6a7d9fab7bffe6ebe23a402c,NO oxidation,0.0,1000.0,5.0,,,,,,0.0,0.05,,0.05,0.0,4,25.0,100,,6a7d9fa17bffe6ebe23a3f59,10.1016/j.jcis.2017.07.114,True,False,550.0,0.0,,0.0,20.176046829040423,,0.0,,,,,,0.0,,0.0,,1000.0,NO_ppm + NO2_ppm (missing inlet species treated as 0),has_soot == False,has_soot == False,soot_oxidation_co2_concentration_ppm + soot_oxidation_co_concentration_ppm,has_soot == False,soot_oxidation_cox_concentration_ppm / 10000,,,,,,,0.0,has_soot == False,0.0,has_soot == False,has_soot == False,has_soot == False,,,,0.05,0.20176046829040423,,823.15,298.15,4,0.0,0.00446149727848666,4.46149727848666e-06,,4.46149727848666e-06,833.733550350707,166.26644964929307,1000.0,first_selectivity+reported_inlet_total,0.16626644964929307,3.7196999658727e-06,7.417973126139603e-07,4.46149727848666e-06,6a7d9fa17bffe6ebe23a3f59,CuCe,,550.0,6.0,0.9,0.0,7.2,121.0,,,10.1016/j.jcis.2017.07.114,False,69e3f4af7309f1f44c2bdfc95eb2c71c827fce00a11b91d5a30ed0da94236f1f,,,,0.0,0.0,0.0,0.0,fluorite,,,0.0,0.0,0.1,0.0,0.0,0.0,,0.0,0.0
6a7d9fab7bffe6ebe23a402c,NO oxidation,0.0,1000.0,5.0,,,,,,0.0,0.05,,0.05,0.0,4,25.0,100,,6a7d9fa17bffe6ebe23a3f59,10.1016/j.jcis.2017.07.114,True,False,575.0,0.0,,0.0,18.558634834207968,,0.0,,,,,,0.0,,0.0,,1000.0,NO_ppm + NO2_ppm (missing inlet species treated as 0),has_soot == False,has_soot == False,soot_oxidation_co2_concentration_ppm + soot_oxidation_co_concentration_ppm,has_soot == False,soot_oxidation_cox_concentration_ppm / 10000,,,,,,,0.0,has_soot == False,0.0,has_soot == False,has_soot == False,has_soot == False,,,,0.05,0.18558634834207968,,848.15,298.15,4,0.0,0.00446149727848666,4.46149727848666e-06,,4.46149727848666e-06,833.733550350707,166.26644964929307,1000.0,first_selectivity+reported_inlet_total,0.16626644964929307,3.7196999658727e-06,7.417973126139603e-07,4.46149727848666e-06,6a7d9fa17bffe6ebe23a3f59,CuCe,,550.0,6.0,0.9,0.0,7.2,121.0,,,10.1016/j.jcis.2017.07.114,False,69e3f4af7309f1f44c2bdfc95eb2c71c827fce00a11b91d5a30ed0da94236f1f,,,,0.0,0.0,0.0,0.0,fluorite,,,0.0,0.0,0.1,0.0,0.0,0.0,,0.0,0.0
6a7d9fab7bffe6ebe23a402d,soot + NOx + O2,1.0,1000.0,5.0,,,Degussa,Printex-U,93.5,0.005,0.045,1:9,0.05,0.0,4,25.0,100,,6a7d9fa17bffe6ebe23a3f59,10.1016/j.jcis.2017.07.114,True,True,200.0,,0.0029360656719995206,,,,,,,,,1.0,,,,,1000.0,NO_ppm + NO2_ppm (missing inlet species treated as 0),,,,,,,,,,,,4.985319671640002,mass_soot * 1000 * (1 - soot_oxidation_conversion/100),0.0146803283599976,mass_soot * 1000 * soot_oxidation_conversion/100,,,,,,0.05,,,473.15,298.15,4,5.0,0.00446149727848666,4.46149727848666e-06,,4.46149727848666e-06,1000.0,0.0,1000.0,reported_inlet,0.0,4.46149727848666e-06,0.0,4.46149727848666e-06,6a7d9fa17bffe6ebe23a3f59,CuCe,,550.0,6.0,0.9,0.0,7.2,121.0,,,10.1016/j.jcis.2017.07.114,False,69e3f4af7309f1f44c2bdfc95eb2c71c827fce00a11b91d5a30ed0da94236f1f,,,,0.0,0.0,0.0,0.0,fluorite,,,0.0,0.0,0.1,0.0,0.0,0.0,,0.0,0.0
6a7d9fab7bffe6ebe23a402d,soot + NOx + O2,1.0,1000.0,5.0,,,Degussa,Printex-U,93.5,0.005,0.045,1:9,0.05,0.0,4,25.0,100,,6a7d9fa17bffe6ebe23a3f59,10.1016/j.jcis.2017.07.114,True,True,225.0,,0.015301995326262807,,,,,,,,,1.0,,,,,1000.0,NO_ppm + NO2_ppm (missing inlet species treated as 0),,,,,,,,,,,,4.923490023368686,mass_soot * 1000 * (1 - soot_oxidation_conversion/100),0.07650997663131404,mass_soot * 1000 * soot_oxidation_conversion/100,,,,,,0.05,,,498.15,298.15,4,5.0,0.00446149727848666,4.46149727848666e-06,,4.46149727848666e-06,1000.0,0.0,1000.0,reported_inlet,0.0,4.46149727848666e-06,0.0,4.46149727848666e-06,6a7d9fa17bffe6ebe23a3f59,CuCe,,550.0,6.0,0.9,0.0,7.2,121.0,,,10.1016/j.jcis.2017.07.114,False,69e3f4af7309f1f44c2bdfc95eb2c71c827fce00a11b91d5a30ed0da94236f1f,,,,0.0,0.0,0.0,0.0,fluorite,,,0.0,0.0,0.1,0.0,0.0,0.0,,0.0,0.0
6a7d9fab7bffe6ebe23a402d,soot + NOx + O2,1.0,1000.0,5.0,,,Degussa,Printex-U,93.5,0.005,0.045,1:9,0.05,0.0,4,25.0,100,,6a7d9fa17bffe6ebe23a3f59,10.1016/j.jcis.2017.07.114,True,True,250.0,,0.03055905087183174,,,,,,,,,1.0,,,,,1000.0,NO_ppm + NO2_ppm (missing inlet species treated as 0),,,,,,,,,,,,4.847204745640841,mass_soot * 1000 * (1 - soot_oxidation_conversion/100),0.1527952543591587,mass_soot * 1000 * soot_oxidation_conversion/100,,,,,,0.05,,,523.15,298.15,4,5.0,0.00446149727848666,4.46149727848666e-06,,4.46149727848666e-06,1000.0,0.0,1000.0,reported_inlet,0.0,4.46149727848666e-06,0.0,4.46149727848666e-06,6a7d9fa17bffe6ebe23a3f59,CuCe,,550.0,6.0,0.9,0.0,7.2,121.0,,,10.1016/j.jcis.2017.07.114,False,69e3f4af7309f1f44c2bdfc95eb2c71c827fce00a11b91d5a30ed0da94236f1f,,,,0.0,0.0,0.0,0.0,fluorite,,,0.0,0.0,0.1,0.0,0.0,0.0,,0.0,0.0
6a7d9fab7bffe6ebe23a402d,soot + NOx + O2,1.0,1000.0,5.0,,,Degussa,Printex-U,93.5,0.005,0.045,1:9,0.05,0.0,4,25.0,100,,6a7d9fa17bffe6ebe23a3f59,10.1016/j.jcis.2017.07.114,True,True,275.0,,0.053568218587093284,,,,,,,,,1.0,,,,,1000.0,NO_ppm + NO2_ppm (missing inlet species treated as 0),,,,,,,,,,,,4.732158907064534,mass_soot * 1000 * (1 - soot_oxidation_conversion/100),0.26784109293546643,mass_soot * 1000 * soot_oxidation_conversion/100,,,,,,0.05,,,548.15,298.15,4,5.0,0.00446149727848666,4.46149727848666e-06,,4.46149727848666e-06,1000.0,0.0,1000.0,reported_inlet,0.0,4.46149727848666e-06,0.0,4.46149727848666e-06,6a7d9fa17bffe6ebe23a3f59,CuCe,,550.0,6.0,0.9,0.0,7.2,121.0,,,10.1016/j.jcis.2017.07.114,False,69e3f4af7309f1f44c2bdfc95eb2c71c827fce00a11b91d5a30ed0da94236f1f,,,,0.0,0.0,0.0,0.0,fluorite,,,0.0,0.0,0.1,0.0,0.0,0.0,,0.0,0.0
