Repository: Iwanap1/SootOxidationPINN

File: data/soot_conversion_from_cox_and_NO2_initial_from_S/3/train.csv (part 28 of 71)
6a7d9fab7bffe6ebe23a4033,tight soot + O2,1.0,0.0,5.0,,,Degussa,Printex-U,,0.005,0.045,1:9,0.05,0.05,4,25.0,100,,6a7d9fa27bffe6ebe23a3f5b,10.1016/j.jece.2022.109152,False,True,300.0,28.69408799748189,0.03317612619938201,0.03439564054763089,,0.0,343.95640547630893,0.0,0.0,0.0,,0.9229999999999999,372.65049347379085,,0.037265049347379085,,0.0,has_NOx == False,,soot_oxidation_co2_concentration_ppm and soot_oxidation_co2_selectivity,soot_oxidation_co2_concentration_ppm + soot_oxidation_co_concentration_ppm,soot_oxidation_co2_concentration_ppm / 10000,soot_oxidation_cox_concentration_ppm / 10000,,has_NOx == False,has_NOx == False,has_NOx == False,,,4.83411936900309,mass_soot * 1000 * (1 - soot_oxidation_conversion/100),0.16588063099691006,mass_soot * 1000 * soot_oxidation_conversion/100,,,has_NOx == False,has_NOx == False,,0.05,,,573.15,298.15,4,5.0,0.00446149727848666,0.0,0.0,0.0,0.0,0.0,0.0,reported_inlet,,0.0,0.0,0.0,6a7d9fa27bffe6ebe23a3f5b,Pr6O11-500,,500.0,3.0,0.0,1.0,6.3,39.0,,,10.1016/j.jece.2022.109152,False,8ca08ea3cd391153134839438e2ac041889bc67e9ab49f8b7e28126b198649cb,,,,0.0,0.0,0.0,0.0,,,,0.0,0.0,0.0,0.0,0.0,0.0,1.8333333333,0.0,0.0
6a7d9fab7bffe6ebe23a4033,tight soot + O2,1.0,0.0,5.0,,,Degussa,Printex-U,,0.005,0.045,1:9,0.05,0.05,4,25.0,100,,6a7d9fa27bffe6ebe23a3f5b,10.1016/j.jece.2022.109152,False,True,325.0,48.910489223518915,0.05801386773902629,0.058629066952348,,0.0,586.29066952348,0.0,0.0,0.0,,0.9229999999999999,635.2011587469989,,0.06352011587469988,,0.0,has_NOx == False,,soot_oxidation_co2_concentration_ppm and soot_oxidation_co2_selectivity,soot_oxidation_co2_concentration_ppm + soot_oxidation_co_concentration_ppm,soot_oxidation_co2_concentration_ppm / 10000,soot_oxidation_cox_concentration_ppm / 10000,,has_NOx == False,has_NOx == False,has_NOx == False,,,4.709930661304869,mass_soot * 1000 * (1 - soot_oxidation_conversion/100),0.29006933869513146,mass_soot * 1000 * soot_oxidation_conversion/100,,,has_NOx == False,has_NOx == False,,0.05,,,598.15,298.15,4,5.0,0.00446149727848666,0.0,0.0,0.0,0.0,0.0,0.0,reported_inlet,,0.0,0.0,0.0,6a7d9fa27bffe6ebe23a3f5b,Pr6O11-500,,500.0,3.0,0.0,1.0,6.3,39.0,,,10.1016/j.jece.2022.109152,False,8ca08ea3cd391153134839438e2ac041889bc67e9ab49f8b7e28126b198649cb,,,,0.0,0.0,0.0,0.0,,,,0.0,0.0,0.0,0.0,0.0,0.0,1.8333333333,0.0,0.0
6a7d9fab7bffe6ebe23a4033,tight soot + O2,1.0,0.0,5.0,,,Degussa,Printex-U,,0.005,0.045,1:9,0.05,0.05,4,25.0,100,,6a7d9fa27bffe6ebe23a3f5b,10.1016/j.jece.2022.109152,False,True,350.0,102.35784626603883,0.10869468797587188,0.12269648325136863,,0.0,1226.9648325136864,0.0,0.0,0.0,,0.9229999999999999,1329.3226787797253,,0.13293226787797252,,0.0,has_NOx == False,,soot_oxidation_co2_concentration_ppm and soot_oxidation_co2_selectivity,soot_oxidation_co2_concentration_ppm + soot_oxidation_co_concentration_ppm,soot_oxidation_co2_concentration_ppm / 10000,soot_oxidation_cox_concentration_ppm / 10000,,has_NOx == False,has_NOx == False,has_NOx == False,,,4.456526560120641,mass_soot * 1000 * (1 - soot_oxidation_conversion/100),0.5434734398793595,mass_soot * 1000 * soot_oxidation_conversion/100,,,has_NOx == False,has_NOx == False,,0.05,,,623.15,298.15,4,5.0,0.00446149727848666,0.0,0.0,0.0,0.0,0.0,0.0,reported_inlet,,0.0,0.0,0.0,6a7d9fa27bffe6ebe23a3f5b,Pr6O11-500,,500.0,3.0,0.0,1.0,6.3,39.0,,,10.1016/j.jece.2022.109152,False,8ca08ea3cd391153134839438e2ac041889bc67e9ab49f8b7e28126b198649cb,,,,0.0,0.0,0.0,0.0,,,,0.0,0.0,0.0,0.0,0.0,0.0,1.8333333333,0.0,0.0
6a7d9fab7bffe6ebe23a4033,tight soot + O2,1.0,0.0,5.0,,,Degussa,Printex-U,,0.005,0.045,1:9,0.05,0.05,4,25.0,100,,6a7d9fa27bffe6ebe23a3f5b,10.1016/j.jece.2022.109152,False,True,375.0,277.8178840999114,0.22899510637354187,0.3330206584730107,,0.0,3330.206584730107,0.0,0.0,0.0,,0.9229999999999999,3608.024468830018,,0.36080244688300184,,0.0,has_NOx == False,,soot_oxidation_co2_concentration_ppm and soot_oxidation_co2_selectivity,soot_oxidation_co2_concentration_ppm + soot_oxidation_co_concentration_ppm,soot_oxidation_co2_concentration_ppm / 10000,soot_oxidation_cox_concentration_ppm / 10000,,has_NOx == False,has_NOx == False,has_NOx == False,,,3.855024468132291,mass_soot * 1000 * (1 - soot_oxidation_conversion/100),1.1449755318677093,mass_soot * 1000 * soot_oxidation_conversion/100,,,has_NOx == False,has_NOx == False,,0.05,,,648.15,298.15,4,5.0,0.00446149727848666,0.0,0.0,0.0,0.0,0.0,0.0,reported_inlet,,0.0,0.0,0.0,6a7d9fa27bffe6ebe23a3f5b,Pr6O11-500,,500.0,3.0,0.0,1.0,6.3,39.0,,,10.1016/j.jece.2022.109152,False,8ca08ea3cd391153134839438e2ac041889bc67e9ab49f8b7e28126b198649cb,,,,0.0,0.0,0.0,0.0,,,,0.0,0.0,0.0,0.0,0.0,0.0,1.8333333333,0.0,0.0
6a7d9fab7bffe6ebe23a4033,tight soot + O2,1.0,0.0,5.0,,,Degussa,Printex-U,,0.005,0.045,1:9,0.05,0.05,4,25.0,100,,6a7d9fa27bffe6ebe23a3f5b,10.1016/j.jece.2022.109152,False,True,400.0,530.8184608468075,0.5141190733156907,0.6362927783916927,,0.0,6362.927783916927,0.0,0.0,0.0,,0.9229999999999999,6893.7462447637345,,0.6893746244763734,,0.0,has_NOx == False,,soot_oxidation_co2_concentration_ppm and soot_oxidation_co2_selectivity,soot_oxidation_co2_concentration_ppm + soot_oxidation_co_concentration_ppm,soot_oxidation_co2_concentration_ppm / 10000,soot_oxidation_cox_concentration_ppm / 10000,,has_NOx == False,has_NOx == False,has_NOx == False,,,2.4294046334215462,mass_soot * 1000 * (1 - soot_oxidation_conversion/100),2.5705953665784533,mass_soot * 1000 * soot_oxidation_conversion/100,,,has_NOx == False,has_NOx == False,,0.05,,,673.15,298.15,4,5.0,0.00446149727848666,0.0,0.0,0.0,0.0,0.0,0.0,reported_inlet,,0.0,0.0,0.0,6a7d9fa27bffe6ebe23a3f5b,Pr6O11-500,,500.0,3.0,0.0,1.0,6.3,39.0,,,10.1016/j.jece.2022.109152,False,8ca08ea3cd391153134839438e2ac041889bc67e9ab49f8b7e28126b198649cb,,,,0.0,0.0,0.0,0.0,,,,0.0,0.0,0.0,0.0,0.0,0.0,1.8333333333,0.0,0.0
6a7d9fab7bffe6ebe23a4033,tight soot + O2,1.0,0.0,5.0,,,Degussa,Printex-U,,0.005,0.045,1:9,0.05,0.05,4,25.0,100,,6a7d9fa27bffe6ebe23a3f5b,10.1016/j.jece.2022.109152,False,True,425.0,261.36003894976767,0.818728839870489,0.3132926181177086,,0.0,3132.9261811770857,0.0,0.0,0.0,,0.9229999999999999,3394.2862201268536,,0.33942862201268537,,0.0,has_NOx == False,,soot_oxidation_co2_concentration_ppm and soot_oxidation_co2_selectivity,soot_oxidation_co2_concentration_ppm + soot_oxidation_co_concentration_ppm,soot_oxidation_co2_concentration_ppm / 10000,soot_oxidation_cox_concentration_ppm / 10000,,has_NOx == False,has_NOx == False,has_NOx == False,,,0.9063558006475553,mass_soot * 1000 * (1 - soot_oxidation_conversion/100),4.093644199352445,mass_soot * 1000 * soot_oxidation_conversion/100,,,has_NOx == False,has_NOx == False,,0.05,,,698.15,298.15,4,5.0,0.00446149727848666,0.0,0.0,0.0,0.0,0.0,0.0,reported_inlet,,0.0,0.0,0.0,6a7d9fa27bffe6ebe23a3f5b,Pr6O11-500,,500.0,3.0,0.0,1.0,6.3,39.0,,,10.1016/j.jece.2022.109152,False,8ca08ea3cd391153134839438e2ac041889bc67e9ab49f8b7e28126b198649cb,,,,0.0,0.0,0.0,0.0,,,,0.0,0.0,0.0,0.0,0.0,0.0,1.8333333333,0.0,0.0
6a7d9fab7bffe6ebe23a4033,tight soot + O2,1.0,0.0,5.0,,,Degussa,Printex-U,,0.005,0.045,1:9,0.05,0.05,4,25.0,100,,6a7d9fa27bffe6ebe23a3f5b,10.1016/j.jece.2022.109152,False,True,450.0,47.16175081337195,0.901277369564896,0.05653285194901599,,0.0,565.3285194901599,0.0,0.0,0.0,,0.9229999999999999,612.4902703035318,,0.06124902703035318,,0.0,has_NOx == False,,soot_oxidation_co2_concentration_ppm and soot_oxidation_co2_selectivity,soot_oxidation_co2_concentration_ppm + soot_oxidation_co_concentration_ppm,soot_oxidation_co2_concentration_ppm / 10000,soot_oxidation_cox_concentration_ppm / 10000,,has_NOx == False,has_NOx == False,has_NOx == False,,,0.49361315217551993,mass_soot * 1000 * (1 - soot_oxidation_conversion/100),4.50638684782448,mass_soot * 1000 * soot_oxidation_conversion/100,,,has_NOx == False,has_NOx == False,,0.05,,,723.15,298.15,4,5.0,0.00446149727848666,0.0,0.0,0.0,0.0,0.0,0.0,reported_inlet,,0.0,0.0,0.0,6a7d9fa27bffe6ebe23a3f5b,Pr6O11-500,,500.0,3.0,0.0,1.0,6.3,39.0,,,10.1016/j.jece.2022.109152,False,8ca08ea3cd391153134839438e2ac041889bc67e9ab49f8b7e28126b198649cb,,,,0.0,0.0,0.0,0.0,,,,0.0,0.0,0.0,0.0,0.0,0.0,1.8333333333,0.0,0.0
6a7d9fab7bffe6ebe23a4033,tight soot + O2,1.0,0.0,5.0,,,Degussa,Printex-U,,0.005,0.045,1:9,0.05,0.05,4,25.0,100,,6a7d9fa27bffe6ebe23a3f5b,10.1016/j.jece.2022.109152,False,True,500.0,18.91593097173055,0.9360575999053801,0.02267455102195753,,0.0,226.74551021957532,0.0,0.0,0.0,,0.9229999999999999,245.66144119130587,,0.024566144119130585,,0.0,has_NOx == False,,soot_oxidation_co2_concentration_ppm and soot_oxidation_co2_selectivity,soot_oxidation_co2_concentration_ppm + soot_oxidation_co_concentration_ppm,soot_oxidation_co2_concentration_ppm / 10000,soot_oxidation_cox_concentration_ppm / 10000,,has_NOx == False,has_NOx == False,has_NOx == False,,,0.31971200047309967,mass_soot * 1000 * (1 - soot_oxidation_conversion/100),4.6802879995269,mass_soot * 1000 * soot_oxidation_conversion/100,,,has_NOx == False,has_NOx == False,,0.05,,,773.15,298.15,4,5.0,0.00446149727848666,0.0,0.0,0.0,0.0,0.0,0.0,reported_inlet,,0.0,0.0,0.0,6a7d9fa27bffe6ebe23a3f5b,Pr6O11-500,,500.0,3.0,0.0,1.0,6.3,39.0,,,10.1016/j.jece.2022.109152,False,8ca08ea3cd391153134839438e2ac041889bc67e9ab49f8b7e28126b198649cb,,,,0.0,0.0,0.0,0.0,,,,0.0,0.0,0.0,0.0,0.0,0.0,1.8333333333,0.0,0.0
6a7d9fab7bffe6ebe23a4033,tight soot + O2,1.0,0.0,5.0,,,Degussa,Printex-U,,0.005,0.045,1:9,0.05,0.05,4,25.0,100,,6a7d9fa27bffe6ebe23a3f5b,10.1016/j.jece.2022.109152,False,True,550.0,22.211440820711733,0.9619598160824377,0.026624882957814195,,0.0,266.24882957814197,0.0,0.0,0.0,,0.9229999999999999,288.4602703988537,,0.028846027039885373,,0.0,has_NOx == False,,soot_oxidation_co2_concentration_ppm and soot_oxidation_co2_selectivity,soot_oxidation_co2_concentration_ppm + soot_oxidation_co_concentration_ppm,soot_oxidation_co2_concentration_ppm / 10000,soot_oxidation_cox_concentration_ppm / 10000,,has_NOx == False,has_NOx == False,has_NOx == False,,,0.19020091958781127,mass_soot * 1000 * (1 - soot_oxidation_conversion/100),4.809799080412188,mass_soot * 1000 * soot_oxidation_conversion/100,,,has_NOx == False,has_NOx == False,,0.05,,,823.15,298.15,4,5.0,0.00446149727848666,0.0,0.0,0.0,0.0,0.0,0.0,reported_inlet,,0.0,0.0,0.0,6a7d9fa27bffe6ebe23a3f5b,Pr6O11-500,,500.0,3.0,0.0,1.0,6.3,39.0,,,10.1016/j.jece.2022.109152,False,8ca08ea3cd391153134839438e2ac041889bc67e9ab49f8b7e28126b198649cb,,,,0.0,0.0,0.0,0.0,,,,0.0,0.0,0.0,0.0,0.0,0.0,1.8333333333,0.0,0.0
6a7d9fab7bffe6ebe23a4034,loose soot + O2,0.0,0.0,5.0,,,Degussa,Printex-U,,0.005,0.045,1:9,0.05,0.05,4,25.0,100,,6a7d9fa27bffe6ebe23a3f5b,10.1016/j.jece.2022.109152,False,True,200.0,0.1367688196802427,0.0004886145353500027,0.001695933364035011,,0.0,16.95933364035011,0.0,0.0,0.0,,0.992,17.09610246003035,,0.001709610246003035,,0.0,has_NOx == False,,soot_oxidation_co2_concentration_ppm and soot_oxidation_co2_selectivity,soot_oxidation_co2_concentration_ppm + soot_oxidation_co_concentration_ppm,soot_oxidation_co2_concentration_ppm / 10000,soot_oxidation_cox_concentration_ppm / 10000,,has_NOx == False,has_NOx == False,has_NOx == False,,,4.9975569273232505,mass_soot * 1000 * (1 - soot_oxidation_conversion/100),0.0024430726767500134,mass_soot * 1000 * soot_oxidation_conversion/100,,,has_NOx == False,has_NOx == False,,0.05,,,473.15,298.15,4,5.0,0.00446149727848666,0.0,0.0,0.0,0.0,0.0,0.0,reported_inlet,,0.0,0.0,0.0,6a7d9fa27bffe6ebe23a3f5b,Pr6O11-500,,500.0,3.0,0.0,1.0,6.3,39.0,,,10.1016/j.jece.2022.109152,False,8ca08ea3cd391153134839438e2ac041889bc67e9ab49f8b7e28126b198649cb,,,,0.0,0.0,0.0,0.0,,,,0.0,0.0,0.0,0.0,0.0,0.0,1.8333333333,0.0,0.0
6a7d9fab7bffe6ebe23a4034,loose soot + O2,0.0,0.0,5.0,,,Degussa,Printex-U,,0.005,0.045,1:9,0.05,0.05,4,25.0,100,,6a7d9fa27bffe6ebe23a3f5b,10.1016/j.jece.2022.109152,False,True,250.0,1.1552686191290324,0.008537699781801961,0.014325330877200015,,0.0,143.25330877200014,0.0,0.0,0.0,,0.992,144.40857739112917,,0.014440857739112916,,0.0,has_NOx == False,,soot_oxidation_co2_concentration_ppm and soot_oxidation_co2_selectivity,soot_oxidation_co2_concentration_ppm + soot_oxidation_co_concentration_ppm,soot_oxidation_co2_concentration_ppm / 10000,soot_oxidation_cox_concentration_ppm / 10000,,has_NOx == False,has_NOx == False,has_NOx == False,,,4.95731150109099,mass_soot * 1000 * (1 - soot_oxidation_conversion/100),0.04268849890900981,mass_soot * 1000 * soot_oxidation_conversion/100,,,has_NOx == False,has_NOx == False,,0.05,,,523.15,298.15,4,5.0,0.00446149727848666,0.0,0.0,0.0,0.0,0.0,0.0,reported_inlet,,0.0,0.0,0.0,6a7d9fa27bffe6ebe23a3f5b,Pr6O11-500,,500.0,3.0,0.0,1.0,6.3,39.0,,,10.1016/j.jece.2022.109152,False,8ca08ea3cd391153134839438e2ac041889bc67e9ab49f8b7e28126b198649cb,,,,0.0,0.0,0.0,0.0,,,,0.0,0.0,0.0,0.0,0.0,0.0,1.8333333333,0.0,0.0
6a7d9fab7bffe6ebe23a4034,loose soot + O2,0.0,0.0,5.0,,,Degussa,Printex-U,,0.005,0.045,1:9,0.05,0.05,4,25.0,100,,6a7d9fa27bffe6ebe23a3f5b,10.1016/j.jece.2022.109152,False,True,300.0,2.5399923654902055,0.03299826560489365,0.03149590533207858,,0.0,314.95905332078576,0.0,0.0,0.0,,0.992,317.49904568627596,,0.0317499045686276,,0.0,has_NOx == False,,soot_oxidation_co2_concentration_ppm and soot_oxidation_co2_selectivity,soot_oxidation_co2_concentration_ppm + soot_oxidation_co_concentration_ppm,soot_oxidation_co2_concentration_ppm / 10000,soot_oxidation_cox_concentration_ppm / 10000,,has_NOx == False,has_NOx == False,has_NOx == False,,,4.835008671975532,mass_soot * 1000 * (1 - soot_oxidation_conversion/100),0.16499132802446823,mass_soot * 1000 * soot_oxidation_conversion/100,,,has_NOx == False,has_NOx == False,,0.05,,,573.15,298.15,4,5.0,0.00446149727848666,0.0,0.0,0.0,0.0,0.0,0.0,reported_inlet,,0.0,0.0,0.0,6a7d9fa27bffe6ebe23a3f5b,Pr6O11-500,,500.0,3.0,0.0,1.0,6.3,39.0,,,10.1016/j.jece.2022.109152,False,8ca08ea3cd391153134839438e2ac041889bc67e9ab49f8b7e28126b198649cb,,,,0.0,0.0,0.0,0.0,,,,0.0,0.0,0.0,0.0,0.0,0.0,1.8333333333,0.0,0.0
6a7d9fab7bffe6ebe23a4034,loose soot + O2,0.0,0.0,5.0,,,Degussa,Printex-U,,0.005,0.045,1:9,0.05,0.05,4,25.0,100,,6a7d9fa27bffe6ebe23a3f5b,10.1016/j.jece.2022.109152,False,True,325.0,2.4697510000109784,0.04851457451371667,0.030624912400136158,,0.0,306.24912400136157,0.0,0.0,0.0,,0.992,308.71887500137257,,0.030871887500137255,,0.0,has_NOx == False,,soot_oxidation_co2_concentration_ppm and soot_oxidation_co2_selectivity,soot_oxidation_co2_concentration_ppm + soot_oxidation_co_concentration_ppm,soot_oxidation_co2_concentration_ppm / 10000,soot_oxidation_cox_concentration_ppm / 10000,,has_NOx == False,has_NOx == False,has_NOx == False,,,4.757427127431416,mass_soot * 1000 * (1 - soot_oxidation_conversion/100),0.24257287256858334,mass_soot * 1000 * soot_oxidation_conversion/100,,,has_NOx == False,has_NOx == False,,0.05,,,598.15,298.15,4,5.0,0.00446149727848666,0.0,0.0,0.0,0.0,0.0,0.0,reported_inlet,,0.0,0.0,0.0,6a7d9fa27bffe6ebe23a3f5b,Pr6O11-500,,500.0,3.0,0.0,1.0,6.3,39.0,,,10.1016/j.jece.2022.109152,False,8ca08ea3cd391153134839438e2ac041889bc67e9ab49f8b7e28126b198649cb,,,,0.0,0.0,0.0,0.0,,,,0.0,0.0,0.0,0.0,0.0,0.0,1.8333333333,0.0,0.0
6a7d9fab7bffe6ebe23a4034,loose soot + O2,0.0,0.0,5.0,,,Degussa,Printex-U,,0.005,0.045,1:9,0.05,0.05,4,25.0,100,,6a7d9fa27bffe6ebe23a3f5b,10.1016/j.jece.2022.109152,False,True,350.0,2.1870900568583655,0.06379963074168707,0.027119916705043757,,0.0,271.19916705043755,0.0,0.0,0.0,,0.992,273.38625710729593,,0.02733862571072959,,0.0,has_NOx == False,,soot_oxidation_co2_concentration_ppm and soot_oxidation_co2_selectivity,soot_oxidation_co2_concentration_ppm + soot_oxidation_co_concentration_ppm,soot_oxidation_co2_concentration_ppm / 10000,soot_oxidation_cox_concentration_ppm / 10000,,has_NOx == False,has_NOx == False,has_NOx == False,,,4.681001846291565,mass_soot * 1000 * (1 - soot_oxidation_conversion/100),0.3189981537084353,mass_soot * 1000 * soot_oxidation_conversion/100,,,has_NOx == False,has_NOx == False,,0.05,,,623.15,298.15,4,5.0,0.00446149727848666,0.0,0.0,0.0,0.0,0.0,0.0,reported_inlet,,0.0,0.0,0.0,6a7d9fa27bffe6ebe23a3f5b,Pr6O11-500,,500.0,3.0,0.0,1.0,6.3,39.0,,,10.1016/j.jece.2022.109152,False,8ca08ea3cd391153134839438e2ac041889bc67e9ab49f8b7e28126b198649cb,,,,0.0,0.0,0.0,0.0,,,,0.0,0.0,0.0,0.0,0.0,0.0,1.8333333333,0.0,0.0
6a7d9fab7bffe6ebe23a4034,loose soot + O2,0.0,0.0,5.0,,,Degussa,Printex-U,,0.005,0.045,1:9,0.05,0.05,4,25.0,100,,6a7d9fa27bffe6ebe23a3f5b,10.1016/j.jece.2022.109152,False,True,375.0,2.403627231818465,0.07660804535536453,0.02980497767454899,,0.0,298.0497767454899,0.0,0.0,0.0,,0.992,300.45340397730837,,0.030045340397730838,,0.0,has_NOx == False,,soot_oxidation_co2_concentration_ppm and soot_oxidation_co2_selectivity,soot_oxidation_co2_concentration_ppm + soot_oxidation_co_concentration_ppm,soot_oxidation_co2_concentration_ppm / 10000,soot_oxidation_cox_concentration_ppm / 10000,,has_NOx == False,has_NOx == False,has_NOx == False,,,4.6169597732231775,mass_soot * 1000 * (1 - soot_oxidation_conversion/100),0.3830402267768227,mass_soot * 1000 * soot_oxidation_conversion/100,,,has_NOx == False,has_NOx == False,,0.05,,,648.15,298.15,4,5.0,0.00446149727848666,0.0,0.0,0.0,0.0,0.0,0.0,reported_inlet,,0.0,0.0,0.0,6a7d9fa27bffe6ebe23a3f5b,Pr6O11-500,,500.0,3.0,0.0,1.0,6.3,39.0,,,10.1016/j.jece.2022.109152,False,8ca08ea3cd391153134839438e2ac041889bc67e9ab49f8b7e28126b198649cb,,,,0.0,0.0,0.0,0.0,,,,0.0,0.0,0.0,0.0,0.0,0.0,1.8333333333,0.0,0.0
6a7d9fab7bffe6ebe23a4034,loose soot + O2,0.0,0.0,5.0,,,Degussa,Printex-U,,0.005,0.045,1:9,0.05,0.05,4,25.0,100,,6a7d9fa27bffe6ebe23a3f5b,10.1016/j.jece.2022.109152,False,True,400.0,3.371504805801191,0.09593629361630708,0.0418066595919348,,0.0,418.06659591934806,0.0,0.0,0.0,,0.992,421.43810072514924,,0.04214381007251492,,0.0,has_NOx == False,,soot_oxidation_co2_concentration_ppm and soot_oxidation_co2_selectivity,soot_oxidation_co2_concentration_ppm + soot_oxidation_co_concentration_ppm,soot_oxidation_co2_concentration_ppm / 10000,soot_oxidation_cox_concentration_ppm / 10000,,has_NOx == False,has_NOx == False,has_NOx == False,,,4.5203185319184644,mass_soot * 1000 * (1 - soot_oxidation_conversion/100),0.47968146808153533,mass_soot * 1000 * soot_oxidation_conversion/100,,,has_NOx == False,has_NOx == False,,0.05,,,673.15,298.15,4,5.0,0.00446149727848666,0.0,0.0,0.0,0.0,0.0,0.0,reported_inlet,,0.0,0.0,0.0,6a7d9fa27bffe6ebe23a3f5b,Pr6O11-500,,500.0,3.0,0.0,1.0,6.3,39.0,,,10.1016/j.jece.2022.109152,False,8ca08ea3cd391153134839438e2ac041889bc67e9ab49f8b7e28126b198649cb,,,,0.0,0.0,0.0,0.0,,,,0.0,0.0,0.0,0.0,0.0,0.0,1.8333333333,0.0,0.0
6a7d9fab7bffe6ebe23a4034,loose soot + O2,0.0,0.0,5.0,,,Degussa,Printex-U,,0.005,0.045,1:9,0.05,0.05,4,25.0,100,,6a7d9fa27bffe6ebe23a3f5b,10.1016/j.jece.2022.109152,False,True,425.0,4.661523814567958,0.11865127468715617,0.057802895300642726,,0.0,578.0289530064273,0.0,0.0,0.0,,0.992,582.6904768209953,,0.05826904768209953,,0.0,has_NOx == False,,soot_oxidation_co2_concentration_ppm and soot_oxidation_co2_selectivity,soot_oxidation_co2_concentration_ppm + soot_oxidation_co_concentration_ppm,soot_oxidation_co2_concentration_ppm / 10000,soot_oxidation_cox_concentration_ppm / 10000,,has_NOx == False,has_NOx == False,has_NOx == False,,,4.406743626564219,mass_soot * 1000 * (1 - soot_oxidation_conversion/100),0.5932563734357807,mass_soot * 1000 * soot_oxidation_conversion/100,,,has_NOx == False,has_NOx == False,,0.05,,,698.15,298.15,4,5.0,0.00446149727848666,0.0,0.0,0.0,0.0,0.0,0.0,reported_inlet,,0.0,0.0,0.0,6a7d9fa27bffe6ebe23a3f5b,Pr6O11-500,,500.0,3.0,0.0,1.0,6.3,39.0,,,10.1016/j.jece.2022.109152,False,8ca08ea3cd391153134839438e2ac041889bc67e9ab49f8b7e28126b198649cb,,,,0.0,0.0,0.0,0.0,,,,0.0,0.0,0.0,0.0,0.0,0.0,1.8333333333,0.0,0.0
6a7d9fab7bffe6ebe23a4034,loose soot + O2,0.0,0.0,5.0,,,Degussa,Printex-U,,0.005,0.045,1:9,0.05,0.05,4,25.0,100,,6a7d9fa27bffe6ebe23a3f5b,10.1016/j.jece.2022.109152,False,True,450.0,6.761740642396842,0.15867290800246173,0.08384558396572091,,0.0,838.4558396572091,0.0,0.0,0.0,,0.992,845.217580299606,,0.08452175802996059,,0.0,has_NOx == False,,soot_oxidation_co2_concentration_ppm and soot_oxidation_co2_selectivity,soot_oxidation_co2_concentration_ppm + soot_oxidation_co_concentration_ppm,soot_oxidation_co2_concentration_ppm / 10000,soot_oxidation_cox_concentration_ppm / 10000,,has_NOx == False,has_NOx == False,has_NOx == False,,,4.206635459987692,mass_soot * 1000 * (1 - soot_oxidation_conversion/100),0.7933645400123086,mass_soot * 1000 * soot_oxidation_conversion/100,,,has_NOx == False,has_NOx == False,,0.05,,,723.15,298.15,4,5.0,0.00446149727848666,0.0,0.0,0.0,0.0,0.0,0.0,reported_inlet,,0.0,0.0,0.0,6a7d9fa27bffe6ebe23a3f5b,Pr6O11-500,,500.0,3.0,0.0,1.0,6.3,39.0,,,10.1016/j.jece.2022.109152,False,8ca08ea3cd391153134839438e2ac041889bc67e9ab49f8b7e28126b198649cb,,,,0.0,0.0,0.0,0.0,,,,0.0,0.0,0.0,0.0,0.0,0.0,1.8333333333,0.0,0.0
6a7d9fab7bffe6ebe23a4034,loose soot + O2,0.0,0.0,5.0,,,Degussa,Printex-U,,0.005,0.045,1:9,0.05,0.05,4,25.0,100,,6a7d9fa27bffe6ebe23a3f5b,10.1016/j.jece.2022.109152,False,True,475.0,10.270175742281676,0.20772085563491915,0.1273501792042929,,0.0,1273.501792042929,0.0,0.0,0.0,,0.992,1283.7719677852108,,0.12837719677852108,,0.0,has_NOx == False,,soot_oxidation_co2_concentration_ppm and soot_oxidation_co2_selectivity,soot_oxidation_co2_concentration_ppm + soot_oxidation_co_concentration_ppm,soot_oxidation_co2_concentration_ppm / 10000,soot_oxidation_cox_concentration_ppm / 10000,,has_NOx == False,has_NOx == False,has_NOx == False,,,3.9613957218254043,mass_soot * 1000 * (1 - soot_oxidation_conversion/100),1.0386042781745959,mass_soot * 1000 * soot_oxidation_conversion/100,,,has_NOx == False,has_NOx == False,,0.05,,,748.15,298.15,4,5.0,0.00446149727848666,0.0,0.0,0.0,0.0,0.0,0.0,reported_inlet,,0.0,0.0,0.0,6a7d9fa27bffe6ebe23a3f5b,Pr6O11-500,,500.0,3.0,0.0,1.0,6.3,39.0,,,10.1016/j.jece.2022.109152,False,8ca08ea3cd391153134839438e2ac041889bc67e9ab49f8b7e28126b198649cb,,,,0.0,0.0,0.0,0.0,,,,0.0,0.0,0.0,0.0,0.0,0.0,1.8333333333,0.0,0.0
6a7d9fab7bffe6ebe23a4034,loose soot + O2,0.0,0.0,5.0,,,Degussa,Printex-U,,0.005,0.045,1:9,0.05,0.05,4,25.0,100,,6a7d9fa27bffe6ebe23a3f5b,10.1016/j.jece.2022.109152,False,True,500.0,16.9031405479666,0.29534324238637844,0.20959894279478603,,0.0,2095.9894279478603,0.0,0.0,0.0,,0.992,2112.892568495827,,0.21128925684958272,,0.0,has_NOx == False,,soot_oxidation_co2_concentration_ppm and soot_oxidation_co2_selectivity,soot_oxidation_co2_concentration_ppm + soot_oxidation_co_concentration_ppm,soot_oxidation_co2_concentration_ppm / 10000,soot_oxidation_cox_concentration_ppm / 10000,,has_NOx == False,has_NOx == False,has_NOx == False,,,3.523283788068108,mass_soot * 1000 * (1 - soot_oxidation_conversion/100),1.4767162119318922,mass_soot * 1000 * soot_oxidation_conversion/100,,,has_NOx == False,has_NOx == False,,0.05,,,773.15,298.15,4,5.0,0.00446149727848666,0.0,0.0,0.0,0.0,0.0,0.0,reported_inlet,,0.0,0.0,0.0,6a7d9fa27bffe6ebe23a3f5b,Pr6O11-500,,500.0,3.0,0.0,1.0,6.3,39.0,,,10.1016/j.jece.2022.109152,False,8ca08ea3cd391153134839438e2ac041889bc67e9ab49f8b7e28126b198649cb,,,,0.0,0.0,0.0,0.0,,,,0.0,0.0,0.0,0.0,0.0,0.0,1.8333333333,0.0,0.0
6a7d9fab7bffe6ebe23a4034,loose soot + O2,0.0,0.0,5.0,,,Degussa,Printex-U,,0.005,0.045,1:9,0.05,0.05,4,25.0,100,,6a7d9fa27bffe6ebe23a3f5b,10.1016/j.jece.2022.109152,False,True,525.0,26.946929176680747,0.42720948881967885,0.33414192179084157,,0.0,3341.4192179084157,0.0,0.0,0.0,,0.992,3368.3661470850966,,0.3368366147085097,,0.0,has_NOx == False,,soot_oxidation_co2_concentration_ppm and soot_oxidation_co2_selectivity,soot_oxidation_co2_concentration_ppm + soot_oxidation_co_concentration_ppm,soot_oxidation_co2_concentration_ppm / 10000,soot_oxidation_cox_concentration_ppm / 10000,,has_NOx == False,has_NOx == False,has_NOx == False,,,2.8639525559016055,mass_soot * 1000 * (1 - soot_oxidation_conversion/100),2.1360474440983945,mass_soot * 1000 * soot_oxidation_conversion/100,,,has_NOx == False,has_NOx == False,,0.05,,,798.15,298.15,4,5.0,0.00446149727848666,0.0,0.0,0.0,0.0,0.0,0.0,reported_inlet,,0.0,0.0,0.0,6a7d9fa27bffe6ebe23a3f5b,Pr6O11-500,,500.0,3.0,0.0,1.0,6.3,39.0,,,10.1016/j.jece.2022.109152,False,8ca08ea3cd391153134839438e2ac041889bc67e9ab49f8b7e28126b198649cb,,,,0.0,0.0,0.0,0.0,,,,0.0,0.0,0.0,0.0,0.0,0.0,1.8333333333,0.0,0.0
6a7d9fab7bffe6ebe23a4034,loose soot + O2,0.0,0.0,5.0,,,Degussa,Printex-U,,0.005,0.045,1:9,0.05,0.05,4,25.0,100,,6a7d9fa27bffe6ebe23a3f5b,10.1016/j.jece.2022.109152,False,True,550.0,29.28766212837471,0.6120773577516272,0.36316701039184673,,0.0,3631.6701039184672,0.0,0.0,0.0,,0.992,3660.957766046842,,0.36609577660468423,,0.0,has_NOx == False,,soot_oxidation_co2_concentration_ppm and soot_oxidation_co2_selectivity,soot_oxidation_co2_concentration_ppm + soot_oxidation_co_concentration_ppm,soot_oxidation_co2_concentration_ppm / 10000,soot_oxidation_cox_concentration_ppm / 10000,,has_NOx == False,has_NOx == False,has_NOx == False,,,1.939613211241864,mass_soot * 1000 * (1 - soot_oxidation_conversion/100),3.060386788758136,mass_soot * 1000 * soot_oxidation_conversion/100,,,has_NOx == False,has_NOx == False,,0.05,,,823.15,298.15,4,5.0,0.00446149727848666,0.0,0.0,0.0,0.0,0.0,0.0,reported_inlet,,0.0,0.0,0.0,6a7d9fa27bffe6ebe23a3f5b,Pr6O11-500,,500.0,3.0,0.0,1.0,6.3,39.0,,,10.1016/j.jece.2022.109152,False,8ca08ea3cd391153134839438e2ac041889bc67e9ab49f8b7e28126b198649cb,,,,0.0,0.0,0.0,0.0,,,,0.0,0.0,0.0,0.0,0.0,0.0,1.8333333333,0.0,0.0
6a7d9fab7bffe6ebe23a4034,loose soot + O2,0.0,0.0,5.0,,,Degussa,Printex-U,,0.005,0.045,1:9,0.05,0.05,4,25.0,100,,6a7d9fa27bffe6ebe23a3f5b,10.1016/j.jece.2022.109152,False,True,575.0,24.4247797327663,0.77201469573488,0.30286726868630237,,0.0,3028.672686863024,0.0,0.0,0.0,,0.992,3053.09746659579,,0.305309746659579,,0.0,has_NOx == False,,soot_oxidation_co2_concentration_ppm and soot_oxidation_co2_selectivity,soot_oxidation_co2_concentration_ppm + soot_oxidation_co_concentration_ppm,soot_oxidation_co2_concentration_ppm / 10000,soot_oxidation_cox_concentration_ppm / 10000,,has_NOx == False,has_NOx == False,has_NOx == False,,,1.1399265213256,mass_soot * 1000 * (1 - soot_oxidation_conversion/100),3.8600734786744,mass_soot * 1000 * soot_oxidation_conversion/100,,,has_NOx == False,has_NOx == False,,0.05,,,848.15,298.15,4,5.0,0.00446149727848666,0.0,0.0,0.0,0.0,0.0,0.0,reported_inlet,,0.0,0.0,0.0,6a7d9fa27bffe6ebe23a3f5b,Pr6O11-500,,500.0,3.0,0.0,1.0,6.3,39.0,,,10.1016/j.jece.2022.109152,False,8ca08ea3cd391153134839438e2ac041889bc67e9ab49f8b7e28126b198649cb,,,,0.0,0.0,0.0,0.0,,,,0.0,0.0,0.0,0.0,0.0,0.0,1.8333333333,0.0,0.0
6a7d9fab7bffe6ebe23a4034,loose soot + O2,0.0,0.0,5.0,,,Degussa,Printex-U,,0.005,0.045,1:9,0.05,0.05,4,25.0,100,,6a7d9fa27bffe6ebe23a3f5b,10.1016/j.jece.2022.109152,False,True,600.0,17.635104018581167,0.9086924898826951,0.21867528983040666,,0.0,2186.7528983040665,0.0,0.0,0.0,,0.992,2204.388002322648,,0.22043880023226478,,0.0,has_NOx == False,,soot_oxidation_co2_concentration_ppm and soot_oxidation_co2_selectivity,soot_oxidation_co2_concentration_ppm + soot_oxidation_co_concentration_ppm,soot_oxidation_co2_concentration_ppm / 10000,soot_oxidation_cox_concentration_ppm / 10000,,has_NOx == False,has_NOx == False,has_NOx == False,,,0.45653755058652434,mass_soot * 1000 * (1 - soot_oxidation_conversion/100),4.543462449413476,mass_soot * 1000 * soot_oxidation_conversion/100,,,has_NOx == False,has_NOx == False,,0.05,,,873.15,298.15,4,5.0,0.00446149727848666,0.0,0.0,0.0,0.0,0.0,0.0,reported_inlet,,0.0,0.0,0.0,6a7d9fa27bffe6ebe23a3f5b,Pr6O11-500,,500.0,3.0,0.0,1.0,6.3,39.0,,,10.1016/j.jece.2022.109152,False,8ca08ea3cd391153134839438e2ac041889bc67e9ab49f8b7e28126b198649cb,,,,0.0,0.0,0.0,0.0,,,,0.0,0.0,0.0,0.0,0.0,0.0,1.8333333333,0.0,0.0
6a7d9fab7bffe6ebe23a4034,loose soot + O2,0.0,0.0,5.0,,,Degussa,Printex-U,,0.005,0.045,1:9,0.05,0.05,4,25.0,100,,6a7d9fa27bffe6ebe23a3f5b,10.1016/j.jece.2022.109152,False,True,625.0,5.690923136246282,0.9740922399806046,0.07056744688945397,,0.0,705.6744688945397,0.0,0.0,0.0,,0.992,711.365392030786,,0.0711365392030786,,0.0,has_NOx == False,,soot_oxidation_co2_concentration_ppm and soot_oxidation_co2_selectivity,soot_oxidation_co2_concentration_ppm + soot_oxidation_co_concentration_ppm,soot_oxidation_co2_concentration_ppm / 10000,soot_oxidation_cox_concentration_ppm / 10000,,has_NOx == False,has_NOx == False,has_NOx == False,,,0.12953880009697716,mass_soot * 1000 * (1 - soot_oxidation_conversion/100),4.870461199903023,mass_soot * 1000 * soot_oxidation_conversion/100,,,has_NOx == False,has_NOx == False,,0.05,,,898.15,298.15,4,5.0,0.00446149727848666,0.0,0.0,0.0,0.0,0.0,0.0,reported_inlet,,0.0,0.0,0.0,6a7d9fa27bffe6ebe23a3f5b,Pr6O11-500,,500.0,3.0,0.0,1.0,6.3,39.0,,,10.1016/j.jece.2022.109152,False,8ca08ea3cd391153134839438e2ac041889bc67e9ab49f8b7e28126b198649cb,,,,0.0,0.0,0.0,0.0,,,,0.0,0.0,0.0,0.0,0.0,0.0,1.8333333333,0.0,0.0
6a7d9fab7bffe6ebe23a4034,loose soot + O2,0.0,0.0,5.0,,,Degussa,Printex-U,,0.005,0.045,1:9,0.05,0.05,4,25.0,100,,6a7d9fa27bffe6ebe23a3f5b,10.1016/j.jece.2022.109152,False,True,650.0,1.0620171511652312,0.9951586132298913,0.01316901267444888,,0.0,131.6901267444888,0.0,0.0,0.0,,0.992,132.75214389565403,,0.013275214389565403,,0.0,has_NOx == False,,soot_oxidation_co2_concentration_ppm and soot_oxidation_co2_selectivity,soot_oxidation_co2_concentration_ppm + soot_oxidation_co_concentration_ppm,soot_oxidation_co2_concentration_ppm / 10000,soot_oxidation_cox_concentration_ppm / 10000,,has_NOx == False,has_NOx == False,has_NOx == False,,,0.02420693385054351,mass_soot * 1000 * (1 - soot_oxidation_conversion/100),4.975793066149456,mass_soot * 1000 * soot_oxidation_conversion/100,,,has_NOx == False,has_NOx == False,,0.05,,,923.15,298.15,4,5.0,0.00446149727848666,0.0,0.0,0.0,0.0,0.0,0.0,reported_inlet,,0.0,0.0,0.0,6a7d9fa27bffe6ebe23a3f5b,Pr6O11-500,,500.0,3.0,0.0,1.0,6.3,39.0,,,10.1016/j.jece.2022.109152,False,8ca08ea3cd391153134839438e2ac041889bc67e9ab49f8b7e28126b198649cb,,,,0.0,0.0,0.0,0.0,,,,0.0,0.0,0.0,0.0,0.0,0.0,1.8333333333,0.0,0.0
6a7d9fab7bffe6ebe23a4035,loose soot + O2 + NO,0.0,1000.0,5.0,,,Degussa,Printex-U,,0.005,0.045,1:9,0.05,0.05,4,25.0,100,,6a7d9fa27bffe6ebe23a3f5b,10.1016/j.jece.2022.109152,True,True,200.0,5.465244454579833,0.010861481251936781,0.004247549637506779,,,42.47549637506779,,,,,0.8859999999999999,47.94074082964762,,0.004794074082964762,,1000.0,NO_ppm + NO2_ppm (missing inlet species treated as 0),,soot_oxidation_co2_concentration_ppm and soot_oxidation_co2_selectivity,soot_oxidation_co2_concentration_ppm + soot_oxidation_co_concentration_ppm,soot_oxidation_co2_concentration_ppm / 10000,soot_oxidation_cox_concentration_ppm / 10000,,,,,,,4.945692593740317,mass_soot * 1000 * (1 - soot_oxidation_conversion/100),0.05430740625968391,mass_soot * 1000 * soot_oxidation_conversion/100,,,,,,0.05,,,473.15,298.15,4,5.0,0.00446149727848666,4.46149727848666e-06,,4.46149727848666e-06,1000.0,0.0,1000.0,reported_inlet,0.0,4.46149727848666e-06,0.0,4.46149727848666e-06,6a7d9fa27bffe6ebe23a3f5b,Pr6O11-500,,500.0,3.0,0.0,1.0,6.3,39.0,,,10.1016/j.jece.2022.109152,False,8ca08ea3cd391153134839438e2ac041889bc67e9ab49f8b7e28126b198649cb,,,,0.0,0.0,0.0,0.0,,,,0.0,0.0,0.0,0.0,0.0,0.0,1.8333333333,0.0,0.0
6a7d9fab7bffe6ebe23a4035,loose soot + O2 + NO,0.0,1000.0,5.0,,,Degussa,Printex-U,,0.005,0.045,1:9,0.05,0.05,4,25.0,100,,6a7d9fa27bffe6ebe23a3f5b,10.1016/j.jece.2022.109152,True,True,250.0,17.418009304883924,0.02012705299039355,0.013537154600111533,,,135.37154600111532,,,,,0.8859999999999999,152.78955530599924,,0.015278955530599924,,1000.0,NO_ppm + NO2_ppm (missing inlet species treated as 0),,soot_oxidation_co2_concentration_ppm and soot_oxidation_co2_selectivity,soot_oxidation_co2_concentration_ppm + soot_oxidation_co_concentration_ppm,soot_oxidation_co2_concentration_ppm / 10000,soot_oxidation_cox_concentration_ppm / 10000,,,,,,,4.8993647350480325,mass_soot * 1000 * (1 - soot_oxidation_conversion/100),0.10063526495196776,mass_soot * 1000 * soot_oxidation_conversion/100,,,,,,0.05,,,523.15,298.15,4,5.0,0.00446149727848666,4.46149727848666e-06,,4.46149727848666e-06,1000.0,0.0,1000.0,reported_inlet,0.0,4.46149727848666e-06,0.0,4.46149727848666e-06,6a7d9fa27bffe6ebe23a3f5b,Pr6O11-500,,500.0,3.0,0.0,1.0,6.3,39.0,,,10.1016/j.jece.2022.109152,False,8ca08ea3cd391153134839438e2ac041889bc67e9ab49f8b7e28126b198649cb,,,,0.0,0.0,0.0,0.0,,,,0.0,0.0,0.0,0.0,0.0,0.0,1.8333333333,0.0,0.0
6a7d9fab7bffe6ebe23a4035,loose soot + O2 + NO,0.0,1000.0,5.0,,,Degussa,Printex-U,,0.005,0.045,1:9,0.05,0.05,4,25.0,100,,6a7d9fa27bffe6ebe23a3f5b,10.1016/j.jece.2022.109152,True,True,300.0,40.63940049103392,0.04006042764177254,0.031584656872856165,,,315.84656872856164,,,,,0.8859999999999999,356.4859692195956,,0.035648596921959555,,1000.0,NO_ppm + NO2_ppm (missing inlet species treated as 0),,soot_oxidation_co2_concentration_ppm and soot_oxidation_co2_selectivity,soot_oxidation_co2_concentration_ppm + soot_oxidation_co_concentration_ppm,soot_oxidation_co2_concentration_ppm / 10000,soot_oxidation_cox_concentration_ppm / 10000,,,,,,,4.799697861791137,mass_soot * 1000 * (1 - soot_oxidation_conversion/100),0.20030213820886267,mass_soot * 1000 * soot_oxidation_conversion/100,,,,,,0.05,,,573.15,298.15,4,5.0,0.00446149727848666,4.46149727848666e-06,,4.46149727848666e-06,1000.0,0.0,1000.0,reported_inlet,0.0,4.46149727848666e-06,0.0,4.46149727848666e-06,6a7d9fa27bffe6ebe23a3f5b,Pr6O11-500,,500.0,3.0,0.0,1.0,6.3,39.0,,,10.1016/j.jece.2022.109152,False,8ca08ea3cd391153134839438e2ac041889bc67e9ab49f8b7e28126b198649cb,,,,0.0,0.0,0.0,0.0,,,,0.0,0.0,0.0,0.0,0.0,0.0,1.8333333333,0.0,0.0
6a7d9fab7bffe6ebe23a4035,loose soot + O2 + NO,0.0,1000.0,5.0,,,Degussa,Printex-U,,0.005,0.045,1:9,0.05,0.05,4,25.0,100,,6a7d9fa27bffe6ebe23a3f5b,10.1016/j.jece.2022.109152,True,True,350.0,71.0914280455093,0.08411837620080569,0.05525175898975544,,,552.5175898975544,,,,,0.8859999999999999,623.6090179430637,,0.06236090179430637,,1000.0,NO_ppm + NO2_ppm (missing inlet species treated as 0),,soot_oxidation_co2_concentration_ppm and soot_oxidation_co2_selectivity,soot_oxidation_co2_concentration_ppm + soot_oxidation_co_concentration_ppm,soot_oxidation_co2_concentration_ppm / 10000,soot_oxidation_cox_concentration_ppm / 10000,,,,,,,4.579408118995972,mass_soot * 1000 * (1 - soot_oxidation_conversion/100),0.42059188100402845,mass_soot * 1000 * soot_oxidation_conversion/100,,,,,,0.05,,,623.15,298.15,4,5.0,0.00446149727848666,4.46149727848666e-06,,4.46149727848666e-06,1000.0,0.0,1000.0,reported_inlet,0.0,4.46149727848666e-06,0.0,4.46149727848666e-06,6a7d9fa27bffe6ebe23a3f5b,Pr6O11-500,,500.0,3.0,0.0,1.0,6.3,39.0,,,10.1016/j.jece.2022.109152,False,8ca08ea3cd391153134839438e2ac041889bc67e9ab49f8b7e28126b198649cb,,,,0.0,0.0,0.0,0.0,,,,0.0,0.0,0.0,0.0,0.0,0.0,1.8333333333,0.0,0.0
6a7d9fab7bffe6ebe23a4035,loose soot + O2 + NO,0.0,1000.0,5.0,,,Degussa,Printex-U,,0.005,0.045,1:9,0.05,0.05,4,25.0,100,,6a7d9fa27bffe6ebe23a3f5b,10.1016/j.jece.2022.109152,True,True,375.0,137.45286394795423,0.1332119615742175,0.10682740127884856,,,1068.2740127884856,,,,,0.8859999999999999,1205.7268767364399,,0.12057268767364399,,1000.0,NO_ppm + NO2_ppm (missing inlet species treated as 0),,soot_oxidation_co2_concentration_ppm and soot_oxidation_co2_selectivity,soot_oxidation_co2_concentration_ppm + soot_oxidation_co_concentration_ppm,soot_oxidation_co2_concentration_ppm / 10000,soot_oxidation_cox_concentration_ppm / 10000,,,,,,,4.333940192128912,mass_soot * 1000 * (1 - soot_oxidation_conversion/100),0.6660598078710875,mass_soot * 1000 * soot_oxidation_conversion/100,,,,,,0.05,,,648.15,298.15,4,5.0,0.00446149727848666,4.46149727848666e-06,,4.46149727848666e-06,1000.0,0.0,1000.0,reported_inlet,0.0,4.46149727848666e-06,0.0,4.46149727848666e-06,6a7d9fa27bffe6ebe23a3f5b,Pr6O11-500,,500.0,3.0,0.0,1.0,6.3,39.0,,,10.1016/j.jece.2022.109152,False,8ca08ea3cd391153134839438e2ac041889bc67e9ab49f8b7e28126b198649cb,,,,0.0,0.0,0.0,0.0,,,,0.0,0.0,0.0,0.0,0.0,0.0,1.8333333333,0.0,0.0
6a7d9fab7bffe6ebe23a4035,loose soot + O2 + NO,0.0,1000.0,5.0,,,Degussa,Printex-U,,0.005,0.045,1:9,0.05,0.05,4,25.0,100,,6a7d9fa27bffe6ebe23a3f5b,10.1016/j.jece.2022.109152,True,True,400.0,261.6672544580881,0.2286256585063526,0.20336595390339116,,,2033.6595390339116,,,,,0.8859999999999999,2295.3267934919995,,0.22953267934919996,,1000.0,NO_ppm + NO2_ppm (missing inlet species treated as 0),,soot_oxidation_co2_concentration_ppm and soot_oxidation_co2_selectivity,soot_oxidation_co2_concentration_ppm + soot_oxidation_co_concentration_ppm,soot_oxidation_co2_concentration_ppm / 10000,soot_oxidation_cox_concentration_ppm / 10000,,,,,,,3.856871707468237,mass_soot * 1000 * (1 - soot_oxidation_conversion/100),1.143128292531763,mass_soot * 1000 * soot_oxidation_conversion/100,,,,,,0.05,,,673.15,298.15,4,5.0,0.00446149727848666,4.46149727848666e-06,,4.46149727848666e-06,1000.0,0.0,1000.0,reported_inlet,0.0,4.46149727848666e-06,0.0,4.46149727848666e-06,6a7d9fa27bffe6ebe23a3f5b,Pr6O11-500,,500.0,3.0,0.0,1.0,6.3,39.0,,,10.1016/j.jece.2022.109152,False,8ca08ea3cd391153134839438e2ac041889bc67e9ab49f8b7e28126b198649cb,,,,0.0,0.0,0.0,0.0,,,,0.0,0.0,0.0,0.0,0.0,0.0,1.8333333333,0.0,0.0
6a7d9fab7bffe6ebe23a4035,loose soot + O2 + NO,0.0,1000.0,5.0,,,Degussa,Printex-U,,0.005,0.045,1:9,0.05,0.05,4,25.0,100,,6a7d9fa27bffe6ebe23a3f5b,10.1016/j.jece.2022.109152,True,True,425.0,396.139790854552,0.379973659745894,0.3078770655238008,,,3078.7706552380077,,,,,0.8859999999999999,3474.9104460925596,,0.34749104460925595,,1000.0,NO_ppm + NO2_ppm (missing inlet species treated as 0),,soot_oxidation_co2_concentration_ppm and soot_oxidation_co2_selectivity,soot_oxidation_co2_concentration_ppm + soot_oxidation_co_concentration_ppm,soot_oxidation_co2_concentration_ppm / 10000,soot_oxidation_cox_concentration_ppm / 10000,,,,,,,3.10013170127053,mass_soot * 1000 * (1 - soot_oxidation_conversion/100),1.89986829872947,mass_soot * 1000 * soot_oxidation_conversion/100,,,,,,0.05,,,698.15,298.15,4,5.0,0.00446149727848666,4.46149727848666e-06,,4.46149727848666e-06,1000.0,0.0,1000.0,reported_inlet,0.0,4.46149727848666e-06,0.0,4.46149727848666e-06,6a7d9fa27bffe6ebe23a3f5b,Pr6O11-500,,500.0,3.0,0.0,1.0,6.3,39.0,,,10.1016/j.jece.2022.109152,False,8ca08ea3cd391153134839438e2ac041889bc67e9ab49f8b7e28126b198649cb,,,,0.0,0.0,0.0,0.0,,,,0.0,0.0,0.0,0.0,0.0,0.0,1.8333333333,0.0,0.0
6a7d9fab7bffe6ebe23a4035,loose soot + O2 + NO,0.0,1000.0,5.0,,,Degussa,Printex-U,,0.005,0.045,1:9,0.05,0.05,4,25.0,100,,6a7d9fa27bffe6ebe23a3f5b,10.1016/j.jece.2022.109152,True,True,450.0,451.0478043856365,0.5725751471955376,0.35055118832076637,,,3505.5118832076637,,,,,0.8859999999999999,3956.5596875933,,0.39565596875933,,1000.0,NO_ppm + NO2_ppm (missing inlet species treated as 0),,soot_oxidation_co2_concentration_ppm and soot_oxidation_co2_selectivity,soot_oxidation_co2_concentration_ppm + soot_oxidation_co_concentration_ppm,soot_oxidation_co2_concentration_ppm / 10000,soot_oxidation_cox_concentration_ppm / 10000,,,,,,,2.137124264022312,mass_soot * 1000 * (1 - soot_oxidation_conversion/100),2.862875735977688,mass_soot * 1000 * soot_oxidation_conversion/100,,,,,,0.05,,,723.15,298.15,4,5.0,0.00446149727848666,4.46149727848666e-06,,4.46149727848666e-06,1000.0,0.0,1000.0,reported_inlet,0.0,4.46149727848666e-06,0.0,4.46149727848666e-06,6a7d9fa27bffe6ebe23a3f5b,Pr6O11-500,,500.0,3.0,0.0,1.0,6.3,39.0,,,10.1016/j.jece.2022.109152,False,8ca08ea3cd391153134839438e2ac041889bc67e9ab49f8b7e28126b198649cb,,,,0.0,0.0,0.0,0.0,,,,0.0,0.0,0.0,0.0,0.0,0.0,1.8333333333,0.0,0.0
